Repository: marcel-goerz/KI-Wissenstransfer-Hohlschneiden

# Wissenstransfers durch KI und Erklärbarkeit

Methoden des Wissenstransfers mittels Künstlicher Intelligenz im Bereich Hohlschneiden​
##🔍 Projektüberblick

Dieses Projekt erforscht, wie Künstliche Intelligenz (KI) und erklärbare KI (XAI) zur Wissensübertragung im industriellen Hohlschneideprozess beitragen können. Ziel ist es, bestehendes Expertenwissen durch datengetriebene Modelle zu ergänzen und zugänglich zu machen.​

## 📁 Projektstruktur

    Data/ – Trainings- und Testdaten

    Model/ – Modellarchitektur und gespeicherte Modelle

    GUI/ – Benutzeroberfläche zur Visualisierung

    Train_Model.ipynb – Notebook zum Trainieren des Modells

    GUI.ipynb – Notebook zur Ausführung der grafischen Oberfläche

    requirements.txt – Abhängigkeiten​

## 🚀 Schnellstart

    Repository klonen:​

    git clone https://github.com/marcel-goerz/KI-Wissenstransfer-Hohlschneiden.git

    Abhängigkeiten installieren:​

    pip install -r requirements.txt

    Notebook starten:​

    jupyter notebook GUI.ipynb

## 🧠 Technologien

    Python & Jupyter Notebooks

    Machine Learning mit scikit-learn

    Explainable AI (z. B. SHAP, LIME)

    GUI-Entwicklung mit ipywidgets​

## 📄 Lizenz

Dieses Projekt steht unter der MIT-Lizenz.​

## 🔗 Weitere Informationen

Institut für Umformtechnik (IFU), Universität Stuttgart​

👉 www.ifu.uni-stuttgart.de

File: Data/Schnittflaechendaten.csv (part 1 of 3)
file_name,WS,Ag,A80,Rp0.2,Rm,s,u,SB,SW,SR,MR,KEA,GSA,BFA,Grat
DC03_05mm_u10_SB010_SW45_SH08_SR002_MR002,DC03,22.7,42.2,171.8,317.6,0.5,10,0.1,45,0.02,0.02,13.33,59.26,27.41,3.7
DC03_05mm_u10_SB010_SW45_SH08_SR0035_MR00,DC03,22.7,42.2,171.8,317.6,0.5,10,0.1,45,0.035,0.02,13.33,62.22,24.44,2.96
DC03_05mm_u10_SB010_SW45_SH08_SR005_MR002,DC03,22.7,42.2,171.8,317.6,0.5,10,0.1,45,0.05,0.02,13.33,69.63,17.04,2.22
DC03_05mm_u10_SB010_SW55_SH08_SR002_MR002,DC03,22.7,42.2,171.8,317.6,0.5,10,0.1,55,0.02,0.02,11.85,69.63,18.52,2.22
DC03_05mm_u10_SB010_SW55_SH08_SR0035_MR00,DC03,22.7,42.2,171.8,317.6,0.5,10,0.1,55,0.035,0.02,12.59,67.41,20.0,3.7
DC03_05mm_u10_SB010_SW55_SH08_SR005_MR002,DC03,22.7,42.2,171.8,317.6,0.5,10,0.1,55,0.05,0.02,12.5,68.38,19.12,5.15
DC03_05mm_u10_SB010_SW65_SH08_SR002_MR002,DC03,22.7,42.2,171.8,317.6,0.5,10,0.1,65,0.02,0.02,11.11,71.85,17.04,3.7
DC03_05mm_u10_SB010_SW65_SH08_SR0035_MR00,DC03,22.7,42.2,171.8,317.6,0.5,10,0.1,65,0.035,0.02,11.03,72.79,16.18,0.74
DC03_05mm_u10_SB010_SW65_SH08_SR005_MR002,DC03,22.7,42.2,171.8,317.6,0.5,10,0.1,65,0.05,0.02,11.85,76.3,11.85,2.22
DC03_05mm_u10_SB010_SW75_SH08_SR002_MR002,DC03,22.7,42.2,171.8,317.6,0.5,10,0.1,75,0.02,0.02,9.63,72.59,17.78,1.48
DC03_05mm_u10_SB010_SW75_SH08_SR0035_MR00,DC03,22.7,42.2,171.8,317.6,0.5,10,0.1,75,0.035,0.02,10.37,78.52,11.11,1.48
DC03_05mm_u10_SB010_SW75_SH08_SR005_MR002,DC03,22.7,42.2,171.8,317.6,0.5,10,0.1,75,0.05,0.02,10.37,80.0,9.63,2.96
DC03_05mm_u10_SB020_SW45_SH08_SR002_MR002,DC03,22.7,42.2,171.8,317.6,0.5,10,0.2,45,0.02,0.02,15.56,59.26,25.19,2.22
DC03_05mm_u10_SB020_SW45_SH08_SR0035_MR00,DC03,22.7,42.2,171.8,317.6,0.5,10,0.2,45,0.035,0.02,15.56,62.22,22.22,2.96
DC03_05mm_u10_SB020_SW45_SH08_SR005_MR002,DC03,22.7,42.2,171.8,317.6,0.5,10,0.2,45,0.05,0.02,16.18,63.97,19.85,0.74
DC03_05mm_u10_SB020_SW55_SH08_SR002_MR002,DC03,22.7,42.2,171.8,317.6,0.5,10,0.2,55,0.02,0.02,15.56,60.74,23.7,2.22
DC03_05mm_u10_SB020_SW55_SH08_SR0035_MR00,DC03,22.7,42.2,171.8,317.6,0.5,10,0.2,55,0.035,0.02,15.56,61.48,22.96,5.19
DC03_05mm_u10_SB020_SW55_SH08_SR005_MR002,DC03,22.7,42.2,171.8,317.6,0.5,10,0.2,55,0.05,0.02,15.56,59.26,25.19,1.48
DC03_05mm_u10_SB020_SW65_SH08_SR002_MR002,DC03,22.7,42.2,171.8,317.6,0.5,10,0.2,65,0.02,0.02,15.56,62.96,21.48,3.7
DC03_05mm_u10_SB020_SW65_SH08_SR0035_MR00,DC03,22.7,42.2,171.8,317.6,0.5,10,0.2,65,0.035,0.02,15.56,65.93,18.52,2.22
DC03_05mm_u10_SB020_SW65_SH08_SR005_MR002,DC03,22.7,42.2,171.8,317.6,0.5,10,0.2,65,0.05,0.02,15.56,65.19,19.26,2.22
DC03_05mm_u10_SB020_SW75_SH08_SR002_MR002,DC03,22.7,42.2,171.8,317.6,0.5,10,0.2,75,0.02,0.02,15.56,70.37,14.07,1.48
DC03_05mm_u10_SB020_SW75_SH08_SR0035_MR00,DC03,22.7,42.2,171.8,317.6,0.5,10,0.2,75,0.035,0.02,15.56,65.19,19.26,2.22
DC03_05mm_u10_SB020_SW75_SH08_SR005_MR002,DC03,22.7,42.2,171.8,317.6,0.5,10,0.2,75,0.05,0.02,15.56,64.44,20.0,2.22
DC03_05mm_u10_SB030_SW45_SH08_SR002_MR002,DC03,22.7,42.2,171.8,317.6,0.5,10,0.3,45,0.02,0.02,16.91,52.94,30.15,2.94
DC03_05mm_u10_SB030_SW45_SH08_SR0035_MR00,DC03,22.7,42.2,171.8,317.6,0.5,10,0.3,45,0.035,0.02,16.91,56.62,26.47,0.74
DC03_05mm_u10_SB030_SW45_SH08_SR005_MR002,DC03,22.7,42.2,171.8,317.6,0.5,10,0.3,45,0.05,0.02,17.04,64.44,18.52,2.22
DC03_05mm_u10_SB030_SW55_SH08_SR002_MR002,DC03,22.7,42.2,171.8,317.6,0.5,10,0.3,55,0.02,0.02,16.3,53.33,30.37,2.22
DC03_05mm_u10_SB030_SW55_SH08_SR0035_MR00,DC03,22.7,42.2,171.8,317.6,0.5,10,0.3,55,0.035,0.02,17.04,59.26,23.7,2.22
DC03_05mm_u10_SB030_SW55_SH08_SR005_MR002,DC03,22.7,42.2,171.8,317.6,0.5,10,0.3,55,0.05,0.02,17.04,62.96,20.0,3.7
DC03_05mm_u10_SB030_SW65_SH08_SR002_MR002,DC03,22.7,42.2,171.8,317.6,0.5,10,0.3,65,0.02,0.02,16.3,49.63,34.07,2.22
DC03_05mm_u10_SB030_SW65_SH08_SR0035_MR00,DC03,22.7,42.2,171.8,317.6,0.5,10,0.3,65,0.035,0.02,16.3,54.07,29.63,0.74
DC03_05mm_u10_SB030_SW65_SH08_SR005_MR002,DC03,22.7,42.2,171.8,317.6,0.5,10,0.3,65,0.05,0.02,17.04,54.07,28.89,3.7
DC03_05mm_u10_SB030_SW75_SH08_SR002_MR002,DC03,22.7,42.2,171.8,317.6,0.5,10,0.3,75,0.02,0.02,16.3,68.89,14.81,9.63
DC03_05mm_u10_SB030_SW75_SH08_SR0035_MR00,DC03,22.7,42.2,171.8,317.6,0.5,10,0.3,75,0.035,0.02,16.91,58.09,25.0,2.94
DC03_05mm_u10_SB030_SW75_SH08_SR005_MR002,DC03,22.7,42.2,171.8,317.6,0.5,10,0.3,75,0.05,0.02,17.65,60.29,22.06,1.47
DC03_05mm_u10_SB040_SW45_SH08_SR002_MR002,DC03,22.7,42.2,171.8,317.6,0.5,10,0.4,45,0.02,0.02,17.04,52.59,30.37,2.22
DC03_05mm_u10_SB040_SW45_SH08_SR0035_MR00,DC03,22.7,42.2,171.8,317.6,0.5,10,0.4,45,0.035,0.02,17.04,55.56,27.41,0.74
DC03_05mm_u10_SB040_SW45_SH08_SR005_MR002,DC03,22.7,42.2,171.8,317.6,0.5,10,0.4,45,0.05,0.02,17.78,59.26,22.96,3.7
DC03_05mm_u10_SB040_SW55_SH08_SR002_MR002,DC03,22.7,42.2,171.8,317.6,0.5,10,0.4,55,0.02,0.02,17.04,55.56,27.41,2.22
DC03_05mm_u10_SB040_SW55_SH08_SR0035_MR00,DC03,22.7,42.2,171.8,317.6,0.5,10,0.4,55,0.035,0.02,17.78,50.37,31.85,5.93
DC03_05mm_u10_SB040_SW55_SH08_SR005_MR002,DC03,22.7,42.2,171.8,317.6,0.5,10,0.4,55,0.05,0.02,18.38,61.03,20.59,11.03
DC03_05mm_u10_SB040_SW65_SH08_SR002_MR002,DC03,22.7,42.2,171.8,317.6,0.5,10,0.4,65,0.02,0.02,16.3,55.56,28.15,2.22
DC03_05mm_u10_SB040_SW65_SH08_SR0035_MR00,DC03,22.7,42.2,171.8,317.6,0.5,10,0.4,65,0.035,0.02,16.91,59.56,23.53,5.15
DC03_05mm_u10_SB040_SW65_SH08_SR005_MR002,DC03,22.7,42.2,171.8,317.6,0.5,10,0.4,65,0.05,0.02,17.78,60.74,21.48,3.7
DC03_05mm_u10_SB040_SW75_SH08_SR002_MR002,DC03,22.7,42.2,171.8,317.6,0.5,10,0.4,75,0.02,0.02,16.91,47.79,35.29,1.47
DC03_05mm_u10_SB040_SW75_SH08_SR0035_MR00,DC03,22.7,42.2,171.8,317.6,0.5,10,0.4,75,0.035,0.02,17.65,51.47,30.88,6.62
DC03_05mm_u10_SB040_SW75_SH08_SR005_MR002,DC03,22.7,42.2,171.8,317.6,0.5,10,0.4,75,0.05,0.02,17.78,57.04,25.19,1.48
DC03_05mm_u10_SB050_SW45_SH08_SR002_MR002,DC03,22.7,42.2,171.8,317.6,0.5,10,0.5,45,0.02,0.02,17.04,54.07,28.89,4.44
DC03_05mm_u10_SB050_SW45_SH08_SR0035_MR00,DC03,22.7,42.2,171.8,317.6,0.5,10,0.5,45,0.035,0.02,17.04,56.3,26.67,2.22
DC03_05mm_u10_SB050_SW45_SH08_SR005_MR002,DC03,22.7,42.2,171.8,317.6,0.5,10,0.5,45,0.05,0.02,17.78,58.52,23.7,3.7
DC03_05mm_u10_SB050_SW55_SH08_SR002_MR002,DC03,22.7,42.2,171.8,317.6,0.5,10,0.5,55,0.02,0.02,17.04,51.11,31.85,3.7
DC03_05mm_u10_SB050_SW55_SH08_SR0035_MR00,DC03,22.7,42.2,171.8,317.6,0.5,10,0.5,55,0.035,0.02,17.04,57.78,25.19,5.93
DC03_05mm_u10_SB050_SW55_SH08_SR005_MR002,DC03,22.7,42.2,171.8,317.6,0.5,10,0.5,55,0.05,0.02,17.78,56.3,25.93,1.48
DC03_05mm_u10_SB050_SW65_SH08_SR002_MR002,DC03,22.7,42.2,171.8,317.6,0.5,10,0.5,65,0.02,0.02,17.04,50.37,32.59,3.7
DC03_05mm_u10_SB050_SW65_SH08_SR0035_MR00,DC03,22.7,42.2,171.8,317.6,0.5,10,0.5,65,0.035,0.02,17.04,57.04,25.93,3.7
DC03_05mm_u10_SB050_SW65_SH08_SR005_MR002,DC03,22.7,42.2,171.8,317.6,0.5,10,0.5,65,0.05,0.02,18.38,57.35,24.26,9.56
DC03_05mm_u10_SB050_SW75_SH08_SR002_MR002,DC03,22.7,42.2,171.8,317.6,0.5,10,0.5,75,0.02,0.02,17.04,51.11,31.85,2.22
DC03_05mm_u10_SB050_SW75_SH08_SR0035_MR00,DC03,22.7,42.2,171.8,317.6,0.5,10,0.5,75,0.035,0.02,17.04,56.3,26.67,3.7
DC03_05mm_u10_SB050_SW75_SH08_SR005_MR002,DC03,22.7,42.2,171.8,317.6,0.5,10,0.5,75,0.05,0.02,17.78,62.22,20.0,2.22
DC03_05mm_u15_SB010_SW45_SH08_SR002_MR002,DC03,22.7,42.2,171.8,317.6,0.5,15,0.1,45,0.02,0.02,16.3,51.85,31.85,8.15
DC03_05mm_u15_SB010_SW45_SH08_SR0035_MR00,DC03,22.7,42.2,171.8,317.6,0.5,15,0.1,45,0.035,0.02,17.04,61.48,21.48,6.67
DC03_05mm_u15_SB010_SW45_SH08_SR005_MR002,DC03,22.7,42.2,171.8,317.6,0.5,15,0.1,45,0.05,0.02,17.04,58.52,24.44,3.7
DC03_05mm_u15_SB010_SW55_SH08_SR002_MR002,DC03,22.7,42.2,171.8,317.6,0.5,15,0.1,55,0.02,0.02,14.71,64.71,20.59,2.21
DC03_05mm_u15_SB010_SW55_SH08_SR0035_MR00,DC03,22.7,42.2,171.8,317.6,0.5,15,0.1,55,0.035,0.02,14.81,64.44,20.74,5.19
DC03_05mm_u15_SB010_SW55_SH08_SR005_MR002,DC03,22.7,42.2,171.8,317.6,0.5,15,0.1,55,0.05,0.02,15.44,64.71,19.85,3.68
DC03_05mm_u15_SB010_SW65_SH08_SR002_MR002,DC03,22.7,42.2,171.8,317.6,0.5,15,0.1,65,0.02,0.02,13.33,69.63,17.04,3.7
DC03_05mm_u15_SB010_SW65_SH08_SR0035_MR00,DC03,22.7,42.2,171.8,317.6,0.5,15,0.1,65,0.035,0.02,13.33,70.37,16.3,2.22
DC03_05mm_u15_SB010_SW65_SH08_SR005_MR002,DC03,22.7,42.2,171.8,317.6,0.5,15,0.1,65,0.05,0.02,14.07,71.85,14.07,4.44
DC03_05mm_u15_SB010_SW75_SH08_SR002_MR002,DC03,22.7,42.2,171.8,317.6,0.5,15,0.1,75,0.02,0.02,11.85,70.37,17.78,2.22
DC03_05mm_u15_SB010_SW75_SH08_SR0035_MR00,DC03,22.7,42.2,171.8,317.6,0.5,15,0.1,75,0.035,0.02,12.59,72.59,14.81,3.7
DC03_05mm_u15_SB010_SW75_SH08_SR005_MR002,DC03,22.7,42.2,171.8,317.6,0.5,15,0.1,75,0.05,0.02,13.33,72.59,14.07,3.7
DC03_05mm_u15_SB020_SW45_SH08_SR002_MR002,DC03,22.7,42.2,171.8,317.6,0.5,15,0.2,45,0.02,0.02,19.85,60.29,19.85,1.47
DC03_05mm_u15_SB020_SW45_SH08_SR0035_MR00,DC03,22.7,42.2,171.8,317.6,0.5,15,0.2,45,0.035,0.02,20.59,50.0,29.41,2.94
DC03_05mm_u15_SB020_SW45_SH08_SR005_MR002,DC03,22.7,42.2,171.8,317.6,0.5,15,0.2,45,0.05,0.02,20.0,49.63,30.37,2.96
DC03_05mm_u15_SB020_SW55_SH08_SR002_MR002,DC03,22.7,42.2,171.8,317.6,0.5,15,0.2,55,0.02,0.02,20.0,64.44,15.56,3.7
DC03_05mm_u15_SB020_SW55_SH08_SR0035_MR00,DC03,22.7,42.2,171.8,317.6,0.5,15,0.2,55,0.035,0.02,19.26,49.63,31.11,5.19
DC03_05mm_u15_SB020_SW55_SH08_SR005_MR002,DC03,22.7,42.2,171.8,317.6,0.5,15,0.2,55,0.05,0.02,20.74,51.85,27.41,6.67
DC03_05mm_u15_SB020_SW65_SH08_SR002_MR002,DC03,22.7,42.2,171.8,317.6,0.5,15,0.2,65,0.02,0.02,20.0,57.04,22.96,3.7
DC03_05mm_u15_SB020_SW65_SH08_SR0035_MR00,DC03,22.7,42.2,171.8,317.6,0.5,15,0.2,65,0.035,0.02,19.26,54.07,26.67,2.22
DC03_05mm_u15_SB020_SW65_SH08_SR005_MR002,DC03,22.7,42.2,171.8,317.6,0.5,15,0.2,65,0.05,0.02,20.74,53.33,25.93,4.44
DC03_05mm_u15_SB020_SW75_SH08_SR0035_MR00,DC03,22.7,42.2,171.8,317.6,0.5,15,0.2,75,0.035,0.02,20.0,56.3,23.7,2.96
DC03_05mm_u15_SB020_SW75_SH08_SR005_MR002,DC03,22.7,42.2,171.8,317.6,0.5,15,0.2,75,0.05,0.02,19.85,53.68,26.47,1.47
DC03_05mm_u15_SB030_SW45_SH08_SR002_MR002,DC03,22.7,42.2,171.8,317.6,0.5,15,0.3,45,0.02,0.02,21.48,48.15,30.37,3.7
DC03_05mm_u15_SB030_SW45_SH08_SR0035_MR00,DC03,22.7,42.2,171.8,317.6,0.5,15,0.3,45,0.035,0.02,22.22,51.11,26.67,5.19
DC03_05mm_u15_SB030_SW45_SH08_SR005_MR002,DC03,22.7,42.2,171.8,317.6,0.5,15,0.3,45,0.05,0.02,22.22,48.15,29.63,5.19
DC03_05mm_u15_SB030_SW55_SH08_SR002_MR002,DC03,22.7,42.2,171.8,317.6,0.5,15,0.3,55,0.02,0.02,21.48,42.22,36.3,2.96
DC03_05mm_u15_SB030_SW55_SH08_SR0035_MR00,DC03,22.7,42.2,171.8,317.6,0.5,15,0.3,55,0.035,0.02,21.48,44.44,34.07,3.7
DC03_05mm_u15_SB030_SW55_SH08_SR005_MR002,DC03,22.7,42.2,171.8,317.6,0.5,15,0.3,55,0.05,0.02,22.22,48.89,28.89,5.19
DC03_05mm_u15_SB030_SW65_SH08_SR002_MR002,DC03,22.7,42.2,171.8,317.6,0.5,15,0.3,65,0.02,0.02,20.74,42.96,36.3,5.19
DC03_05mm_u15_SB030_SW65_SH08_SR0035_MR00,DC03,22.7,42.2,171.8,317.6,0.5,15,0.3,65,0.035,0.02,21.48,49.63,28.89,7.41
DC03_05mm_u15_SB030_SW65_SH08_SR005_MR002,DC03,22.7,42.2,171.8,317.6,0.5,15,0.3,65,0.05,0.02,22.22,54.81,22.96,3.7
DC03_05mm_u15_SB030_SW75_SH08_SR002_MR002,DC03,22.7,42.2,171.8,317.6,0.5,15,0.3,75,0.02,0.02,21.48,51.11,27.41,3.7
DC03_05mm_u15_SB030_SW75_SH08_SR0035_MR00,DC03,22.7,42.2,171.8,317.6,0.5,15,0.3,75,0.035,0.02,21.48,47.41,31.11,5.19
DC03_05mm_u15_SB030_SW75_SH08_SR005_MR002,DC03,22.7,42.2,171.8,317.6,0.5,15,0.3,75,0.05,0.02,22.22,51.11,26.67,3.7
DC03_05mm_u15_SB040_SW45_SH08_SR002_MR002,DC03,22.7,42.2,171.8,317.6,0.5,15,0.4,45,0.02,0.02,21.48,39.26,39.26,6.67
DC03_05mm_u15_SB040_SW45_SH08_SR0035_MR00,DC03,22.7,42.2,171.8,317.6,0.5,15,0.4,45,0.035,0.02,22.22,55.56,22.22,3.7
DC03_05mm_u15_SB040_SW45_SH08_SR005_MR002,DC03,22.7,42.2,171.8,317.6,0.5,15,0.4,45,0.05,0.02,22.96,51.85,25.19,2.22
DC03_05mm_u15_SB040_SW55_SH08_SR002_MR002,DC03,22.7,42.2,171.8,317.6,0.5,15,0.4,55,0.02,0.02,20.74,40.74,38.52,3.7
DC03_05mm_u15_SB040_SW55_SH08_SR0035_MR00,DC03,22.7,42.2,171.8,317.6,0.5,15,0.4,55,0.035,0.02,21.48,55.56,22.96,5.19
DC03_05mm_u15_SB040_SW55_SH08_SR005_MR002,DC03,22.7,42.2,171.8,317.6,0.5,15,0.4,55,0.05,0.02,22.79,52.21,25.0,5.15
DC03_05mm_u15_SB040_SW65_SH08_SR002_MR002,DC03,22.7,42.2,171.8,317.6,0.5,15,0.4,65,0.02,0.02,21.48,40.0,38.52,5.19
DC03_05mm_u15_SB040_SW65_SH08_SR0035_MR00,DC03,22.7,42.2,171.8,317.6,0.5,15,0.4,65,0.035,0.02,22.22,54.07,23.7,8.15
DC03_05mm_u15_SB040_SW65_SH08_SR005_MR002,DC03,22.7,42.2,171.8,317.6,0.5,15,0.4,65,0.05,0.02,22.79,58.82,18.38,4.41
DC03_05mm_u15_SB040_SW75_SH08_SR002_MR002,DC03,22.7,42.2,171.8,317.6,0.5,15,0.4,75,0.02,0.02,21.32,41.91,36.76,3.68
DC03_05mm_u15_SB040_SW75_SH08_SR0035_MR00,DC03,22.7,42.2,171.8,317.6,0.5,15,0.4,75,0.035,0.02,21.48,44.44,34.07,3.7
DC03_05mm_u15_SB040_SW75_SH08_SR005_MR002,DC03,22.7,42.2,171.8,317.6,0.5,15,0.4,75,0.05,0.02,22.22,48.15,29.63,5.19
DC03_05mm_u15_SB050_SW45_SH08_SR002_MR002,DC03,22.7,42.2,171.8,317.6,0.5,15,0.5,45,0.02,0.02,21.48,42.96,35.56,6.67
DC03_05mm_u15_SB050_SW45_SH08_SR0035_MR00,DC03,22.7,42.2,171.8,317.6,0.5,15,0.5,45,0.035,0.02,22.22,53.33,24.44,3.7
DC03_05mm_u15_SB050_SW45_SH08_SR005_MR002,DC03,22.7,42.2,171.8,317.6,0.5,15,0.5,45,0.05,0.02,22.22,45.19,32.59,0.74
DC03_05mm_u15_SB050_SW55_SH08_SR002_MR002,DC03,22.7,42.2,171.8,317.6,0.5,15,0.5,55,0.02,0.02,21.48,46.67,31.85,2.22
DC03_05mm_u15_SB050_SW55_SH08_SR0035_MR00,DC03,22.7,42.2,171.8,317.6,0.5,15,0.5,55,0.035,0.02,22.22,50.37,27.41,3.7
DC03_05mm_u15_SB050_SW55_SH08_SR005_MR002,DC03,22.7,42.2,171.8,317.6,0.5,15,0.5,55,0.05,0.02,22.79,55.88,21.32,1.47
DC03_05mm_u15_SB050_SW65_SH08_SR002_MR002,DC03,22.7,42.2,171.8,317.6,0.5,15,0.5,65,0.02,0.02,22.06,38.97,38.97,1.47
DC03_05mm_u15_SB050_SW65_SH08_SR0035_MR00,DC03,22.7,42.2,171.8,317.6,0.5,15,0.5,65,0.035,0.02,21.48,44.44,34.07,5.19
DC03_05mm_u15_SB050_SW65_SH08_SR005_MR002,DC03,22.7,42.2,171.8,317.6,0.5,15,0.5,65,0.05,0.02,22.22,54.07,23.7,2.22
DC03_05mm_u15_SB050_SW75_SH08_SR002_MR002,DC03,22.7,42.2,171.8,317.6,0.5,15,0.5,75,0.02,0.02,21.32,44.12,34.56,0.74
DC03_05mm_u15_SB050_SW75_SH08_SR0035_MR00,DC03,22.7,42.2,171.8,317.6,0.5,15,0.5,75,0.035,0.02,22.22,45.19,32.59,5.19
DC03_05mm_u15_SB050_SW75_SH08_SR005_MR002,DC03,22.7,42.2,171.8,317.6,0.5,15,0.5,75,0.05,0.02,22.22,48.89,28.89,4.44
DC03_10mm_u10_SB010_SW45_SH08_SR002_MR002,DC03,22.7,42.2,171.8,317.6,1.0,10,0.1,45,0.02,0.02,9.26,52.96,37.78,0.74
DC03_10mm_u10_SB010_SW45_SH08_SR0035_MR00,DC03,22.7,42.2,171.8,317.6,1.0,10,0.1,45,0.035,0.02,9.26,55.56,35.19,0.74
DC03_10mm_u10_SB010_SW45_SH08_SR005_MR002,DC03,22.7,42.2,171.8,317.6,1.0,10,0.1,45,0.05,0.02,9.63,58.89,31.48,1.11
DC03_10mm_u10_SB010_SW55_SH08_SR002_MR002,DC03,22.7,42.2,171.8,317.6,1.0,10,0.1,55,0.02,0.02,7.41,63.33,29.26,0.74
DC03_10mm_u10_SB010_SW55_SH08_SR0035_MR00,DC03,22.7,42.2,171.8,317.6,1.0,10,0.1,55,0.035,0.02,7.78,63.7,28.52,0.74
DC03_10mm_u10_SB010_SW55_SH08_SR005_MR002,DC03,22.7,42.2,171.8,317.6,1.0,10,0.1,55,0.05,0.02,7.43,72.49,20.07,5.58
DC03_10mm_u10_SB010_SW65_SH08_SR002_MR002,DC03,22.7,42.2,171.8,317.6,1.0,10,0.1,65,0.02,0.02,5.56,77.41,17.04,2.22
DC03_10mm_u10_SB010_SW65_SH08_SR0035_MR00,DC03,22.7,42.2,171.8,317.6,1.0,10,0.1,65,0.035,0.02,5.2,78.07,16.73,2.6
DC03_10mm_u10_SB010_SW75_SH08_SR002_MR002,DC03,22.7,42.2,171.8,317.6,1.0,10,0.1,75,0.02,0.02,3.7,79.26,17.04,0.74
DC03_10mm_u10_SB010_SW75_SH08_SR0035_MR00,DC03,22.7,42.2,171.8,317.6,1.0,10,0.1,75,0.035,0.02,3.7,84.44,11.85,1.48
DC03_10mm_u10_SB010_SW75_SH08_SR005_MR002,DC03,22.7,42.2,171.8,317.6,1.0,10,0.1,75,0.05,0.02,3.72,84.01,12.27,1.49
DC03_10mm_u10_SB020_SW45_SH08_SR002_MR002,DC03,22.7,42.2,171.8,317.6,1.0,10,0.2,45,0.02,0.02,11.11,65.56,23.33,0.74
DC03_10mm_u10_SB020_SW45_SH08_SR0035_MR00,DC03,22.7,42.2,171.8,317.6,1.0,10,0.2,45,0.035,0.02,10.78,62.83,26.39,2.23
DC03_10mm_u10_SB020_SW45_SH08_SR005_MR002,DC03,22.7,42.2,171.8,317.6,1.0,10,0.2,45,0.05,0.02,10.74,64.07,25.19,0.74
DC03_10mm_u10_SB020_SW55_SH08_SR002_MR002,DC03,22.7,42.2,171.8,317.6,1.0,10,0.2,55,0.02,0.02,9.67,67.29,23.05,1.12
DC03_10mm_u10_SB020_SW55_SH08_SR0035_MR00,DC03,22.7,42.2,171.8,317.6,1.0,10,0.2,55,0.035,0.02,10.0,63.33,26.67,0.37
DC03_10mm_u10_SB020_SW55_SH08_SR005_MR002,DC03,22.7,42.2,171.8,317.6,1.0,10,0.2,55,0.05,0.02,10.0,71.85,18.15,1.48
DC03_10mm_u10_SB020_SW65_SH08_SR002_MR002,DC03,22.7,42.2,171.8,317.6,1.0,10,0.2,65,0.02,0.02,8.89,70.0,21.11,1.11
DC03_10mm_u10_SB020_SW65_SH08_SR0035_MR00,DC03,22.7,42.2,171.8,317.6,1.0,10,0.2,65,0.035,0.02,8.89,69.26,21.85,2.22
DC03_10mm_u10_SB020_SW65_SH08_SR005_MR002,DC03,22.7,42.2,171.8,317.6,1.0,10,0.2,65,0.05,0.02,9.26,69.63,21.11,0.74
DC03_10mm_u10_SB020_SW75_SH08_SR002_MR002,DC03,22.7,42.2,171.8,317.6,1.0,10,0.2,75,0.02,0.02,7.81,70.26,21.93,1.49
DC03_10mm_u10_SB020_SW75_SH08_SR0035_MR00,DC03,22.7,42.2,171.8,317.6,1.0,10,0.2,75,0.035,0.02,8.15,70.74,21.11,2.22
DC03_10mm_u10_SB020_SW75_SH08_SR005_MR002,DC03,22.7,42.2,171.8,317.6,1.0,10,0.2,75,0.05,0.02,8.52,70.37,21.11,1.85
DC03_10mm_u10_SB030_SW45_SH08_SR002_MR002,DC03,22.7,42.2,171.8,317.6,1.0,10,0.3,45,0.02,0.02,11.52,64.31,24.16,0.37
DC03_10mm_u10_SB030_SW45_SH08_SR0035_MR00,DC03,22.7,42.2,171.8,317.6,1.0,10,0.3,45,0.035,0.02,12.27,64.31,23.42,1.86
DC03_10mm_u10_SB030_SW45_SH08_SR005_MR002,DC03,22.7,42.2,171.8,317.6,1.0,10,0.3,45,0.05,0.02,12.27,61.71,26.02,1.12
DC03_10mm_u10_SB030_SW55_SH08_SR002_MR002,DC03,22.7,42.2,171.8,317.6,1.0,10,0.3,55,0.02,0.02,11.52,63.94,24.54,0.74
DC03_10mm_u10_SB030_SW55_SH08_SR0035_MR00,DC03,22.7,42.2,171.8,317.6,1.0,10,0.3,55,0.035,0.02,11.85,64.07,24.07,1.11
DC03_10mm_u10_SB030_SW55_SH08_SR005_MR002,DC03,22.7,42.2,171.8,317.6,1.0,10,0.3,55,0.05,0.02,12.22,62.22,25.56,1.11
DC03_10mm_u10_SB030_SW65_SH08_SR002_MR002,DC03,22.7,42.2,171.8,317.6,1.0,10,0.3,65,0.02,0.02,11.52,66.54,21.93,1.12
DC03_10mm_u10_SB030_SW65_SH08_SR0035_MR00,DC03,22.7,42.2,171.8,317.6,1.0,10,0.3,65,0.035,0.02,11.85,62.59,25.56,1.48
DC03_10mm_u10_SB030_SW65_SH08_SR005_MR002,DC03,22.7,42.2,171.8,317.6,1.0,10,0.3,65,0.05,0.02,11.9,64.31,23.79,1.12
DC03_10mm_u10_SB030_SW75_SH08_SR002_MR002,DC03,22.7,42.2,171.8,317.6,1.0,10,0.3,75,0.02,0.02,11.15,65.06,23.79,1.12
DC03_10mm_u10_SB030_SW75_SH08_SR0035_MR00,DC03,22.7,42.2,171.8,317.6,1.0,10,0.3,75,0.035,0.02,11.48,64.07,24.44,0.37
DC03_10mm_u10_SB030_SW75_SH08_SR005_MR002,DC03,22.7,42.2,171.8,317.6,1.0,10,0.3,75,0.05,0.02,11.48,63.7,24.81,0.74
DC03_10mm_u10_SB040_SW45_SH08_SR002_MR002,DC03,22.7,42.2,171.8,317.6,1.0,10,0.4,45,0.02,0.02,13.33,57.41,29.26,1.48
DC03_10mm_u10_SB040_SW45_SH08_SR0035_MR00,DC03,22.7,42.2,171.8,317.6,1.0,10,0.4,45,0.035,0.02,13.33,60.0,26.67,2.22
DC03_10mm_u10_SB040_SW45_SH08_SR005_MR002,DC03,22.7,42.2,171.8,317.6,1.0,10,0.4,45,0.05,0.02,13.33,59.26,27.41,2.96
DC03_10mm_u10_SB040_SW55_SH08_SR002_MR002,DC03,22.7,42.2,171.8,317.6,1.0,10,0.4,55,0.02,0.02,12.96,61.48,25.56,1.48
DC03_10mm_u10_SB040_SW55_SH08_SR0035_MR00,DC03,22.7,42.2,171.8,317.6,1.0,10,0.4,55,0.035,0.02,13.01,60.22,26.77,1.86
DC03_10mm_u10_SB040_SW55_SH08_SR005_MR002,DC03,22.7,42.2,171.8,317.6,1.0,10,0.4,55,0.05,0.02,13.33,60.37,26.3,1.11
DC03_10mm_u10_SB040_SW65_SH08_SR002_MR002,DC03,22.7,42.2,171.8,317.6,1.0,10,0.4,65,0.02,0.02,12.96,62.96,24.07,2.96
DC03_10mm_u10_SB040_SW65_SH08_SR0035_MR00,DC03,22.7,42.2,171.8,317.6,1.0,10,0.4,65,0.035,0.02,13.01,58.74,28.25,1.86
DC03_10mm_u10_SB040_SW65_SH08_SR005_MR002,DC03,22.7,42.2,171.8,317.6,1.0,10,0.4,65,0.05,0.02,13.33,60.37,26.3,0.74
DC03_10mm_u10_SB040_SW75_SH08_SR002_MR002,DC03,22.7,42.2,171.8,317.6,1.0,10,0.4,75,0.02,0.02,12.96,62.96,24.07,1.11
DC03_10mm_u10_SB040_SW75_SH08_SR0035_MR00,DC03,22.7,42.2,171.8,317.6,1.0,10,0.4,75,0.035,0.02,12.96,59.63,27.41,1.11
DC03_10mm_u10_SB040_SW75_SH08_SR005_MR002,DC03,22.7,42.2,171.8,317.6,1.0,10,0.4,75,0.05,0.02,13.33,60.74,25.93,0.74
DC03_10mm_u10_SB050_SW45_SH08_SR002_MR002,DC03,22.7,42.2,171.8,317.6,1.0,10,0.5,45,0.02,0.02,13.75,58.36,27.88,1.12
DC03_10mm_u10_SB050_SW45_SH08_SR0035_MR00,DC03,22.7,42.2,171.8,317.6,1.0,10,0.5,45,0.035,0.02,13.75,55.39,30.86,1.86
DC03_10mm_u10_SB050_SW45_SH08_SR005_MR002,DC03,22.7,42.2,171.8,317.6,1.0,10,0.5,45,0.05,0.02,14.44,56.67,28.89,1.11
DC03_10mm_u10_SB050_SW55_SH08_SR002_MR002,DC03,22.7,42.2,171.8,317.6,1.0,10,0.5,55,0.02,0.02,13.75,57.99,28.25,1.12
DC03_10mm_u10_SB050_SW55_SH08_SR0035_MR00,DC03,22.7,42.2,171.8,317.6,1.0,10,0.5,55,0.035,0.02,14.07,58.89,27.04,1.48
DC03_10mm_u10_SB050_SW55_SH08_SR005_MR002,DC03,22.7,42.2,171.8,317.6,1.0,10,0.5,55,0.05,0.02,14.07,55.19,30.74,1.11
DC03_10mm_u10_SB050_SW65_SH08_SR002_MR002,DC03,22.7,42.2,171.8,317.6,1.0,10,0.5,65,0.02,0.02,13.75,58.74,27.51,1.86
DC03_10mm_u10_SB050_SW65_SH08_SR0035_MR00,DC03,22.7,42.2,171.8,317.6,1.0,10,0.5,65,0.035,0.02,14.07,58.15,27.78,1.11
DC03_10mm_u10_SB050_SW65_SH08_SR005_MR002,DC03,22.7,42.2,171.8,317.6,1.0,10,0.5,65,0.05,0.02,14.07,57.78,28.15,1.48
DC03_10mm_u10_SB050_SW75_SH08_SR002_MR002,DC03,22.7,42.2,171.8,317.6,1.0,10,0.5,75,0.02,0.02,13.7,60.37,25.93,0.74
DC03_10mm_u10_SB050_SW75_SH08_SR0035_MR00,DC03,22.7,42.2,171.8,317.6,1.0,10,0.5,75,0.035,0.02,13.75,57.25,29.0,2.6
DC03_10mm_u10_SB050_SW75_SH08_SR005_MR002,DC03,22.7,42.2,171.8,317.6,1.0,10,0.5,75,0.05,0.02,14.13,57.99,27.88,1.12
DC03_10mm_u15_SB010_SW45_SH08_SR002_MR002,DC03,22.7,42.2,171.8,317.6,1.0,15,0.1,45,0.02,0.02,11.52,49.81,38.66,0.74
DC03_10mm_u15_SB010_SW45_SH08_SR0035_MR00,DC03,22.7,42.2,171.8,317.6,1.0,15,0.1,45,0.035,0.02,11.85,57.04,31.11,0.74
DC03_10mm_u15_SB010_SW45_SH08_SR005_MR002,DC03,22.7,42.2,171.8,317.6,1.0,15,0.1,45,0.05,0.02,11.48,56.67,31.85,4.44
DC03_10mm_u15_SB010_SW55_SH08_SR002_MR002,DC03,22.7,42.2,171.8,317.6,1.0,15,0.1,55,0.02,0.02,9.26,62.96,27.78,0.74
DC03_10mm_u15_SB010_SW55_SH08_SR0035_MR00,DC03,22.7,42.2,171.8,317.6,1.0,15,0.1,55,0.035,0.02,9.26,67.04,23.7,2.96
DC03_10mm_u15_SB010_SW55_SH08_SR005_MR002,DC03,22.7,42.2,171.8,317.6,1.0,15,0.1,55,0.05,0.02,8.89,67.04,24.07,3.7
DC03_10mm_u15_SB010_SW65_SH08_SR002_MR002,DC03,22.7,42.2,171.8,317.6,1.0,15,0.1,65,0.02,0.02,6.3,72.96,20.74,2.96
DC03_10mm_u15_SB010_SW65_SH08_SR0035_MR00,DC03,22.7,42.2,171.8,317.6,1.0,15,0.1,65,0.035,0.02,6.3,75.56,18.15,2.22
DC03_10mm_u15_SB010_SW65_SH08_SR005_MR002,DC03,22.7,42.2,171.8,317.6,1.0,15,0.1,65,0.05,0.02,6.3,76.67,17.04,2.22
DC03_10mm_u15_SB010_SW75_SH08_SR002_MR002,DC03,22.7,42.2,171.8,317.6,1.0,15,0.1,75,0.02,0.02,4.44,80.74,14.81,2.22
DC03_10mm_u15_SB010_SW75_SH08_SR0035_MR00,DC03,22.7,42.2,171.8,317.6,1.0,15,0.1,75,0.035,0.02,4.44,80.74,14.81,1.85
DC03_10mm_u15_SB010_SW75_SH08_SR005_MR002,DC03,22.7,42.2,171.8,317.6,1.0,15,0.1,75,0.05,0.02,4.09,82.53,13.38,2.23
DC03_10mm_u15_SB020_SW45_SH08_SR002_MR002,DC03,22.7,42.2,171.8,317.6,1.0,15,0.2,45,0.02,0.02,13.7,59.26,27.04,1.85
DC03_10mm_u15_SB020_SW45_SH08_SR0035_MR00,DC03,22.7,42.2,171.8,317.6,1.0,15,0.2,45,0.035,0.02,13.75,60.97,25.28,5.58
DC03_10mm_u15_SB020_SW45_SH08_SR005_MR002,DC03,22.7,42.2,171.8,317.6,1.0,15,0.2,45,0.05,0.02,13.38,56.51,30.11,2.6
DC03_10mm_u15_SB020_SW55_SH08_SR002_MR002,DC03,22.7,42.2,171.8,317.6,1.0,15,0.2,55,0.02,0.02,12.27,57.62,30.11,2.6
DC03_10mm_u15_SB020_SW55_SH08_SR0035_MR00,DC03,22.7,42.2,171.8,317.6,1.0,15,0.2,55,0.035,0.02,12.27,64.68,23.05,1.86
DC03_10mm_u15_SB020_SW55_SH08_SR005_MR002,DC03,22.7,42.2,171.8,317.6,1.0,15,0.2,55,0.05,0.02,12.27,55.39,32.34,3.35
DC03_10mm_u15_SB020_SW65_SH08_SR002_MR002,DC03,22.7,42.2,171.8,317.6,1.0,15,0.2,65,0.02,0.02,10.78,62.08,27.14,1.86
DC03_10mm_u15_SB020_SW65_SH08_SR0035_MR00,DC03,22.7,42.2,171.8,317.6,1.0,15,0.2,65,0.035,0.02,11.15,68.03,20.82,1.12
DC03_10mm_u15_SB020_SW65_SH08_SR005_MR002,DC03,22.7,42.2,171.8,317.6,1.0,15,0.2,65,0.05,0.02,11.48,65.93,22.59,4.44
DC03_10mm_u15_SB020_SW75_SH08_SR002_MR002,DC03,22.7,42.2,171.8,317.6,1.0,15,0.2,75,0.02,0.02,10.41,65.43,24.16,1.49
DC03_10mm_u15_SB020_SW75_SH08_SR0035_MR00,DC03,22.7,42.2,171.8,317.6,1.0,15,0.2,75,0.035,0.02,10.37,62.22,27.41,2.22
DC03_10mm_u15_SB020_SW75_SH08_SR005_MR002,DC03,22.7,42.2,171.8,317.6,1.0,15,0.2,75,0.05,0.02,10.74,67.41,21.85,2.59
DC03_10mm_u15_SB030_SW45_SH08_SR002_MR002,DC03,22.7,42.2,171.8,317.6,1.0,15,0.3,45,0.02,0.02,15.24,56.88,27.88,1.12
DC03_10mm_u15_SB030_SW45_SH08_SR0035_MR00,DC03,22.7,42.2,171.8,317.6,1.0,15,0.3,45,0.035,0.02,15.93,57.04,27.04,1.48
DC03_10mm_u15_SB030_SW45_SH08_SR005_MR002,DC03,22.7,42.2,171.8,317.6,1.0,15,0.3,45,0.05,0.02,15.61,51.67,32.71,2.6
DC03_10mm_u15_SB030_SW55_SH08_SR002_MR002,DC03,22.7,42.2,171.8,317.6,1.0,15,0.3,55,0.02,0.02,15.19,57.41,27.41,1.48
DC03_10mm_u15_SB030_SW55_SH08_SR0035_MR00,DC03,22.7,42.2,171.8,317.6,1.0,15,0.3,55,0.035,0.02,15.24,56.13,28.62,1.86
DC03_10mm_u15_SB030_SW55_SH08_SR005_MR002,DC03,22.7,42.2,171.8,317.6,1.0,15,0.3,55,0.05,0.02,15.61,53.53,30.86,1.12
DC03_10mm_u15_SB030_SW65_SH08_SR002_MR002,DC03,22.7,42.2,171.8,317.6,1.0,15,0.3,65,0.02,0.02,14.81,59.63,25.56,0.74
DC03_10mm_u15_SB030_SW65_SH08_SR0035_MR00,DC03,22.7,42.2,171.8,317.6,1.0,15,0.3,65,0.035,0.02,15.19,56.67,28.15,1.11
DC03_10mm_u15_SB030_SW65_SH08_SR005_MR002,DC03,22.7,42.2,171.8,317.6,1.0,15,0.3,65,0.05,0.02,15.19,59.63,25.19,1.48
DC03_10mm_u15_SB030_SW75_SH08_SR002_MR002,DC03,22.7,42.2,171.8,317.6,1.0,15,0.3,75,0.02,0.02,14.5,58.36,27.14,1.86
DC03_10mm_u15_SB030_SW75_SH08_SR0035_MR00,DC03,22.7,42.2,171.8,317.6,1.0,15,0.3,75,0.035,0.02,14.87,59.11,26.02,1.12
DC03_10mm_u15_SB030_SW75_SH08_SR005_MR002,DC03,22.7,42.2,171.8,317.6,1.0,15,0.3,75,0.05,0.02,14.81,54.44,30.74,2.59
DC03_10mm_u15_SB040_SW45_SH08_SR002_MR002,DC03,22.7,42.2,171.8,317.6,1.0,15,0.4,45,0.02,0.02,17.1,55.02,27.88,1.86
DC03_10mm_u15_SB040_SW45_SH08_SR0035_MR00,DC03,22.7,42.2,171.8,317.6,1.0,15,0.4,45,0.035,0.02,17.04,48.89,34.07,1.48
DC03_10mm_u15_SB040_SW45_SH08_SR005_MR002,DC03,22.7,42.2,171.8,317.6,1.0,15,0.4,45,0.05,0.02,17.1,52.04,30.86,3.35
DC03_10mm_u15_SB040_SW55_SH08_SR002_MR002,DC03,22.7,42.2,171.8,317.6,1.0,15,0.4,55,0.02,0.02,17.1,59.85,23.05,1.49
DC03_10mm_u15_SB040_SW55_SH08_SR0035_MR00,DC03,22.7,42.2,171.8,317.6,1.0,15,0.4,55,0.035,0.02,17.04,47.78,35.19,1.11
DC03_10mm_u15_SB040_SW55_SH08_SR005_MR002,DC03,22.7,42.2,171.8,317.6,1.0,15,0.4,55,0.05,0.02,17.41,49.63,32.96,2.96
DC03_10mm_u15_SB040_SW65_SH08_SR002_MR002,DC03,22.7,42.2,171.8,317.6,1.0,15,0.4,65,0.02,0.02,16.73,52.42,30.86,1.12
DC03_10mm_u15_SB040_SW65_SH08_SR0035_MR00,DC03,22.7,42.2,171.8,317.6,1.0,15,0.4,65,0.035,0.02,17.1,53.9,29.0,1.86
DC03_10mm_u15_SB040_SW65_SH08_SR005_MR002,DC03,22.7,42.2,171.8,317.6,1.0,15,0.4,65,0.05,0.02,17.1,57.25,25.65,1.12
DC03_10mm_u15_SB040_SW75_SH08_SR002_MR002,DC03,22.7,42.2,171.8,317.6,1.0,15,0.4,75,0.02,0.02,16.67,57.04,26.3,1.11
DC03_10mm_u15_SB040_SW75_SH08_SR0035_MR00,DC03,22.7,42.2,171.8,317.6,1.0,15,0.4,75,0.035,0.02,17.04,48.89,34.07,2.96
DC03_10mm_u15_SB040_SW75_SH08_SR005_MR002,DC03,22.7,42.2,171.8,317.6,1.0,15,0.4,75,0.05,0.02,17.04,55.19,27.78,1.48
DC03_10mm_u15_SB050_SW45_SH08_SR002_MR002,DC03,22.7,42.2,171.8,317.6,1.0,15,0.5,45,0.02,0.02,17.78,51.48,30.74,2.96
DC03_10mm_u15_SB050_SW45_SH08_SR0035_MR00,DC03,22.7,42.2,171.8,317.6,1.0,15,0.5,45,0.035,0.02,18.15,53.33,28.52,1.48
DC03_10mm_u15_SB050_SW45_SH08_SR005_MR002,DC03,22.7,42.2,171.8,317.6,1.0,15,0.5,45,0.05,0.02,18.52,53.7,27.78,1.48
DC03_10mm_u15_SB050_SW55_SH08_SR002_MR002,DC03,22.7,42.2,171.8,317.6,1.0,15,0.5,55,0.02,0.02,17.78,50.74,31.48,1.48
DC03_10mm_u15_SB050_SW55_SH08_SR0035_MR00,DC03,22.7,42.2,171.8,317.6,1.0,15,0.5,55,0.035,0.02,17.84,47.21,34.94,4.09
DC03_10mm_u15_SB050_SW55_SH08_SR005_MR002,DC03,22.7,42.2,171.8,317.6,1.0,15,0.5,55,0.05,0.02,18.15,47.78,34.07,1.85
DC03_10mm_u15_SB050_SW65_SH08_SR002_MR002,DC03,22.7,42.2,171.8,317.6,1.0,15,0.5,65,0.02,0.02,18.22,51.67,30.11,1.86
DC03_10mm_u15_SB050_SW65_SH08_SR0035_MR00,DC03,22.7,42.2,171.8,317.6,1.0,15,0.5,65,0.035,0.02,17.84,46.1,36.06,2.6
DC03_10mm_u15_SB050_SW65_SH08_SR005_MR002,DC03,22.7,42.2,171.8,317.6,1.0,15,0.5,65,0.05,0.02,18.15,48.15,33.7,4.07
DC03_10mm_u15_SB050_SW75_SH08_SR002_MR002,DC03,22.7,42.2,171.8,317.6,1.0,15,0.5,75,0.02,0.02,17.78,54.07,28.15,0.74
DC03_10mm_u15_SB050_SW75_SH08_SR0035_MR00,DC03,22.7,42.2,171.8,317.6,1.0,15,0.5,75,0.035,0.02,17.84,50.19,31.97,1.12
DC03_10mm_u15_SB050_SW75_SH08_SR005_MR002,DC03,22.7,42.2,171.8,317.6,1.0,15,0.5,75,0.05,0.02,17.78,49.63,32.59,0.74
DC03_15mm_u10_SB010_SW45_SH08_SR002_MR002,DC03,22.7,42.2,171.8,317.6,1.5,10,0.1,45,0.02,0.02,6.93,52.48,40.59,0.99
DC03_15mm_u10_SB010_SW45_SH08_SR0035_MR00,DC03,22.7,42.2,171.8,317.6,1.5,10,0.1,45,0.035,0.02,7.2,52.44,40.36,0.51
DC03_15mm_u10_SB010_SW45_SH08_SR005_MR002,DC03,22.7,42.2,171.8,317.6,1.5,10,0.1,45,0.05,0.02,6.95,57.32,35.73,0.74
DC03_15mm_u10_SB010_SW55_SH08_SR002_MR002,DC03,22.7,42.2,171.8,317.6,1.5,10,0.1,55,0.02,0.02,5.46,60.55,34.0,0.74
DC03_15mm_u10_SB010_SW55_SH08_SR0035_MR00,DC03,22.7,42.2,171.8,317.6,1.5,10,0.1,55,0.035,0.02,5.4,64.01,30.59,1.03
DC03_15mm_u10_SB010_SW55_SH08_SR005_MR002,DC03,22.7,42.2,171.8,317.6,1.5,10,0.1,55,0.05,0.02,5.45,66.34,28.22,0.5
DC03_15mm_u10_SB010_SW65_SH08_SR002_MR002,DC03,22.7,42.2,171.8,317.6,1.5,10,0.1,65,0.02,0.02,3.71,74.5,21.78,2.97
DC03_15mm_u10_SB010_SW65_SH08_SR0035_MR00,DC03,22.7,42.2,171.8,317.6,1.5,10,0.1,65,0.035,0.02,3.34,76.61,20.05,2.31
DC03_15mm_u10_SB010_SW65_SH08_SR005_MR002,DC03,22.7,42.2,171.8,317.6,1.5,10,0.1,65,0.05,0.02,3.47,77.72,18.81,3.47
DC03_15mm_u10_SB010_SW75_SH08_SR002_MR002,DC03,22.7,42.2,171.8,317.6,1.5,10,0.1,75,0.02,0.02,2.23,79.46,18.32,1.24
DC03_15mm_u10_SB020_SW45_SH08_SR002_MR002,DC03,22.7,42.2,171.8,317.6,1.5,10,0.2,45,0.02,0.02,8.66,64.6,26.73,1.24
DC03_15mm_u10_SB020_SW45_SH08_SR0035_MR00,DC03,22.7,42.2,171.8,317.6,1.5,10,0.2,45,0.035,0.02,8.72,65.64,25.64,0.77
DC03_15mm_u10_SB020_SW45_SH08_SR005_MR002,DC03,22.7,42.2,171.8,317.6,1.5,10,0.2,45,0.05,0.02,8.44,63.28,28.29,0.74
DC03_15mm_u10_SB020_SW55_SH08_SR002_MR002,DC03,22.7,42.2,171.8,317.6,1.5,10,0.2,55,0.02,0.02,7.92,60.15,31.93,0.99
DC03_15mm_u10_SB020_SW55_SH08_SR0035_MR00,DC03,22.7,42.2,171.8,317.6,1.5,10,0.2,55,0.035,0.02,7.69,69.74,22.56,1.79
DC03_15mm_u10_SB020_SW55_SH08_SR005_MR002,DC03,22.7,42.2,171.8,317.6,1.5,10,0.2,55,0.05,0.02,7.67,67.82,24.5,1.49
DC03_15mm_u10_SB020_SW65_SH08_SR002_MR002,DC03,22.7,42.2,171.8,317.6,1.5,10,0.2,65,0.02,0.02,6.19,71.53,22.28,1.98
DC03_15mm_u10_SB020_SW65_SH08_SR0035_MR00,DC03,22.7,42.2,171.8,317.6,1.5,10,0.2,65,0.035,0.02,6.17,71.47,22.37,1.8
DC03_15mm_u10_SB020_SW65_SH08_SR005_MR002,DC03,22.7,42.2,171.8,317.6,1.5,10,0.2,65,0.05,0.02,6.19,75.74,18.07,2.48
DC03_15mm_u10_SB020_SW75_SH08_SR005_MR002,DC03,22.7,42.2,171.8,317.6,1.5,10,0.2,75,0.05,0.02,4.7,65.59,29.7,0.5
DC03_15mm_u10_SB030_SW45_SH08_SR002_MR002,DC03,22.7,42.2,171.8,317.6,1.5,10,0.3,45,0.02,0.02,9.18,66.25,24.57,0.5
DC03_15mm_u10_SB030_SW45_SH08_SR005_MR002,DC03,22.7,42.2,171.8,317.6,1.5,10,0.3,45,0.05,0.02,9.65,63.37,26.98,2.72
DC03_15mm_u10_SB030_SW55_SH08_SR002_MR002,DC03,22.7,42.2,171.8,317.6,1.5,10,0.3,55,0.02,0.02,8.68,66.5,24.81,0.99
DC03_15mm_u10_SB030_SW55_SH08_SR0035_MR00,DC03,22.7,42.2,171.8,317.6,1.5,10,0.3,55,0.035,0.02,8.74,64.52,26.74,1.54
DC03_15mm_u10_SB030_SW55_SH08_SR005_MR002,DC03,22.7,42.2,171.8,317.6,1.5,10,0.3,55,0.05,0.02,9.16,65.35,25.5,0.99
DC03_15mm_u10_SB030_SW65_SH08_SR002_MR002,DC03,22.7,42.2,171.8,317.6,1.5,10,0.3,65,0.02,0.02,8.17,66.34,25.5,0.99
DC03_15mm_u10_SB030_SW65_SH08_SR0035_MR00,DC03,22.7,42.2,171.8,317.6,1.5,10,0.3,65,0.035,0.02,8.23,68.12,23.65,0.26
DC03_15mm_u10_SB030_SW65_SH08_SR005_MR002,DC03,22.7,42.2,171.8,317.6,1.5,10,0.3,65,0.05,0.02,8.17,66.83,25.0,0.99
DC03_15mm_u10_SB030_SW75_SH08_SR002_MR002,DC03,22.7,42.2,171.8,317.6,1.5,10,0.3,75,0.02,0.02,7.43,67.57,25.0,0.5
DC03_15mm_u10_SB030_SW75_SH08_SR0035_MR00,DC03,22.7,42.2,171.8,317.6,1.5,10,0.3,75,0.035,0.02,7.46,67.61,24.94,0.77
DC03_15mm_u10_SB030_SW75_SH08_SR005_MR002,DC03,22.7,42.2,171.8,317.6,1.5,10,0.3,75,0.05,0.02,7.44,67.99,24.57,0.74
DC03_15mm_u10_SB040_SW45_SH08_SR002_MR002,DC03,22.7,42.2,171.8,317.6,1.5,10,0.4,45,0.02,0.02,10.42,62.03,27.54,0.74
DC03_15mm_u10_SB040_SW45_SH08_SR0035_MR00,DC03,22.7,42.2,171.8,317.6,1.5,10,0.4,45,0.035,0.02,10.54,60.41,29.05,1.29
DC03_15mm_u10_SB040_SW45_SH08_SR005_MR002,DC03,22.7,42.2,171.8,317.6,1.5,10,0.4,45,0.05,0.02,10.42,62.03,27.54,0.5
DC03_15mm_u10_SB040_SW55_SH08_SR002_MR002,DC03,22.7,42.2,171.8,317.6,1.5,10,0.4,55,0.02,0.02,9.9,62.13,27.97,0.74
DC03_15mm_u10_SB040_SW55_SH08_SR0035_MR00,DC03,22.7,42.2,171.8,317.6,1.5,10,0.4,55,0.035,0.02,10.03,61.7,28.28,0.77
DC03_15mm_u10_SB040_SW55_SH08_SR005_MR002,DC03,22.7,42.2,171.8,317.6,1.5,10,0.4,55,0.05,0.02,10.4,61.14,28.47,2.97
DC03_15mm_u10_SB040_SW65_SH08_SR002_MR002,DC03,22.7,42.2,171.8,317.6,1.5,10,0.4,65,0.02,0.02,9.65,64.11,26.24,0.99
DC03_15mm_u10_SB040_SW65_SH08_SR0035_MR00,DC03,22.7,42.2,171.8,317.6,1.5,10,0.4,65,0.035,0.02,10.03,63.24,26.74,1.03
DC03_15mm_u10_SB040_SW75_SH08_SR002_MR002,DC03,22.7,42.2,171.8,317.6,1.5,10,0.4,75,0.02,0.02,9.43,66.25,24.32,0.5
DC03_15mm_u10_SB040_SW75_SH08_SR0035_MR00,DC03,22.7,42.2,171.8,317.6,1.5,10,0.4,75,0.035,0.02,9.77,65.3,24.94,1.03
DC03_15mm_u10_SB040_SW75_SH08_SR005_MR002,DC03,22.7,42.2,171.8,317.6,1.5,10,0.4,75,0.05,0.02,9.65,61.39,28.96,0.5
DC03_15mm_u10_SB050_SW45_SH08_SR002_MR002,DC03,22.7,42.2,171.8,317.6,1.5,10,0.5,45,0.02,0.02,11.14,60.15,28.71,0.5
DC03_15mm_u10_SB050_SW45_SH08_SR0035_MR00,DC03,22.7,42.2,171.8,317.6,1.5,10,0.5,45,0.035,0.02,11.54,62.05,26.41,0.26
DC03_15mm_u10_SB050_SW45_SH08_SR005_MR002,DC03,22.7,42.2,171.8,317.6,1.5,10,0.5,45,0.05,0.02,11.63,59.16,29.21,0.99
DC03_15mm_u10_SB050_SW55_SH08_SR002_MR002,DC03,22.7,42.2,171.8,317.6,1.5,10,0.5,55,0.02,0.02,11.14,59.9,28.96,0.5
DC03_15mm_u10_SB050_SW55_SH08_SR0035_MR00,DC03,22.7,42.2,171.8,317.6,1.5,10,0.5,55,0.035,0.02,11.31,60.41,28.28,1.54
DC03_15mm_u10_SB050_SW55_SH08_SR005_MR002,DC03,22.7,42.2,171.8,317.6,1.5,10,0.5,55,0.05,0.02,11.39,58.42,30.2,0.5
DC03_15mm_u10_SB050_SW65_SH08_SR002_MR002,DC03,22.7,42.2,171.8,317.6,1.5,10,0.5,65,0.02,0.02,11.14,59.9,28.96,0.99
DC03_15mm_u10_SB050_SW65_SH08_SR0035_MR00,DC03,22.7,42.2,171.8,317.6,1.5,10,0.5,65,0.035,0.02,11.05,60.67,28.28,0.77
DC03_15mm_u10_SB050_SW65_SH08_SR005_MR002,DC03,22.7,42.2,171.8,317.6,1.5,10,0.5,65,0.05,0.02,11.41,60.05,28.54,0.74
DC03_15mm_u10_SB050_SW75_SH08_SR002_MR002,DC03,22.7,42.2,171.8,317.6,1.5,10,0.5,75,0.02,0.02,10.89,62.87,26.24,0.74
DC03_15mm_u10_SB050_SW75_SH08_SR0035_MR00,DC03,22.7,42.2,171.8,317.6,1.5,10,0.5,75,0.035,0.02,11.05,60.67,28.28,0.77
DC03_15mm_u10_SB050_SW75_SH08_SR005_MR002,DC03,22.7,42.2,171.8,317.6,1.5,10,0.5,75,0.05,0.02,11.39,60.64,27.97,0.5
DC03_15mm_u15_SB010_SW45_SH08_SR002_MR002,DC03,22.7,42.2,171.8,317.6,1.5,15,0.1,45,0.02,0.02,8.19,50.37,41.44,2.98
DC03_15mm_u15_SB010_SW45_SH08_SR0035_MR00,DC03,22.7,42.2,171.8,317.6,1.5,15,0.1,45,0.035,0.02,8.48,54.76,36.76,3.08
DC03_15mm_u15_SB010_SW45_SH08_SR005_MR002,DC03,22.7,42.2,171.8,317.6,1.5,15,0.1,45,0.05,0.02,8.68,57.82,33.5,5.46
DC03_15mm_u15_SB010_SW55_SH08_SR002_MR002,DC03,22.7,42.2,171.8,317.6,1.5,15,0.1,55,0.02,0.02,6.44,62.87,30.69,2.48
DC03_15mm_u15_SB010_SW55_SH08_SR0035_MR00,DC03,22.7,42.2,171.8,317.6,1.5,15,0.1,55,0.035,0.02,6.43,66.84,26.74,3.6
DC03_15mm_u15_SB010_SW55_SH08_SR005_MR002,DC03,22.7,42.2,171.8,317.6,1.5,15,0.1,55,0.05,0.02,6.2,68.24,25.56,3.23
DC03_15mm_u15_SB010_SW65_SH08_SR002_MR002,DC03,22.7,42.2,171.8,317.6,1.5,15,0.1,65,0.02,0.02,4.21,75.25,20.54,8.42
DC03_15mm_u15_SB010_SW65_SH08_SR0035_MR00,DC03,22.7,42.2,171.8,317.6,1.5,15,0.1,65,0.035,0.02,4.36,75.38,20.26,2.31
DC03_15mm_u15_SB010_SW65_SH08_SR005_MR002,DC03,22.7,42.2,171.8,317.6,1.5,15,0.1,65,0.05,0.02,4.21,79.46,16.34,2.97
DC03_15mm_u15_SB010_SW75_SH08_SR002_MR002,DC03,22.7,42.2,171.8,317.6,1.5,15,0.1,75,0.02,0.02,2.73,82.88,14.39,3.72
DC03_15mm_u15_SB010_SW75_SH08_SR0035_MR00,DC03,22.7,42.2,171.8,317.6,1.5,15,0.1,75,0.035,0.02,2.83,86.12,11.05,3.08
DC03_15mm_u15_SB010_SW75_SH08_SR005_MR002,DC03,22.7,42.2,171.8,317.6,1.5,15,0.1,75,0.05,0.02,2.72,86.39,10.89,3.47
DC03_15mm_u15_SB020_SW45_SH08_SR002_MR002,DC03,22.7,42.2,171.8,317.6,1.5,15,0.2,45,0.02,0.02,10.64,58.42,30.94,0.74
DC03_15mm_u15_SB020_SW45_SH08_SR0035_MR00,DC03,22.7,42.2,171.8,317.6,1.5,15,0.2,45,0.035,0.02,10.8,61.7,27.51,3.86
DC03_15mm_u15_SB020_SW45_SH08_SR005_MR002,DC03,22.7,42.2,171.8,317.6,1.5,15,0.2,45,0.05,0.02,10.89,59.41,29.7,4.7
DC03_15mm_u15_SB020_SW55_SH08_SR002_MR002,DC03,22.7,42.2,171.8,317.6,1.5,15,0.2,55,0.02,0.02,9.16,60.89,29.95,2.48
DC03_15mm_u15_SB020_SW55_SH08_SR0035_MR00,DC03,22.7,42.2,171.8,317.6,1.5,15,0.2,55,0.035,0.02,9.0,65.3,25.71,2.83
DC03_15mm_u15_SB020_SW55_SH08_SR005_MR002,DC03,22.7,42.2,171.8,317.6,1.5,15,0.2,55,0.05,0.02,8.93,61.79,29.28,1.74
DC03_15mm_u15_SB020_SW65_SH08_SR002_MR002,DC03,22.7,42.2,171.8,317.6,1.5,15,0.2,65,0.02,0.02,7.2,71.46,21.34,2.98
DC03_15mm_u15_SB020_SW65_SH08_SR0035_MR00,DC03,22.7,42.2,171.8,317.6,1.5,15,0.2,65,0.035,0.02,7.2,71.47,21.34,1.29
DC03_15mm_u15_SB020_SW65_SH08_SR005_MR002,DC03,22.7,42.2,171.8,317.6,1.5,15,0.2,65,0.05,0.02,6.95,67.74,25.31,0.74
DC03_15mm_u15_SB020_SW75_SH08_SR002_MR002,DC03,22.7,42.2,171.8,317.6,1.5,15,0.2,75,0.02,0.02,5.69,75.74,18.56,0.99
DC03_15mm_u15_SB020_SW75_SH08_SR0035_MR00,DC03,22.7,42.2,171.8,317.6,1.5,15,0.2,75,0.035,0.02,5.66,74.55,19.79,1.29
DC03_15mm_u15_SB020_SW75_SH08_SR005_MR002,DC03,22.7,42.2,171.8,317.6,1.5,15,0.2,75,0.05,0.02,5.94,71.53,22.52,0.5
DC03_15mm_u15_SB030_SW45_SH08_SR002_MR002,DC03,22.7,42.2,171.8,317.6,1.5,15,0.3,45,0.02,0.02,11.63,57.92,30.45,0.5
DC03_15mm_u15_SB030_SW45_SH08_SR0035_MR00,DC03,22.7,42.2,171.8,317.6,1.5,15,0.3,45,0.035,0.02,11.83,59.9,28.28,1.54
DC03_15mm_u15_SB030_SW45_SH08_SR005_MR002,DC03,22.7,42.2,171.8,317.6,1.5,15,0.3,45,0.05,0.02,11.88,58.66,29.46,1.49
DC03_15mm_u15_SB030_SW55_SH08_SR002_MR002,DC03,22.7,42.2,171.8,317.6,1.5,15,0.3,55,0.02,0.02,10.89,63.37,25.74,0.5
DC03_15mm_u15_SB030_SW55_SH08_SR0035_MR00,DC03,22.7,42.2,171.8,317.6,1.5,15,0.3,55,0.035,0.02,10.8,60.15,29.05,1.29
DC03_15mm_u15_SB030_SW55_SH08_SR005_MR002,DC03,22.7,42.2,171.8,317.6,1.5,15,0.3,55,0.05,0.02,11.14,61.88,26.98,0.5
DC03_15mm_u15_SB030_SW65_SH08_SR002_MR002,DC03,22.7,42.2,171.8,317.6,1.5,15,0.3,65,0.02,0.02,9.65,61.14,29.21,0.74
DC03_15mm_u15_SB030_SW65_SH08_SR0035_MR00,DC03,22.7,42.2,171.8,317.6,1.5,15,0.3,65,0.035,0.02,10.28,61.95,27.76,3.08
DC03_15mm_u15_SB030_SW65_SH08_SR005_MR002,DC03,22.7,42.2,171.8,317.6,1.5,15,0.3,65,0.05,0.02,10.4,62.62,26.98,1.24
DC03_15mm_u15_SB030_SW75_SH08_SR002_MR002,DC03,22.7,42.2,171.8,317.6,1.5,15,0.3,75,0.02,0.02,9.16,61.39,29.46,0.5
DC03_15mm_u15_SB030_SW75_SH08_SR0035_MR00,DC03,22.7,42.2,171.8,317.6,1.5,15,0.3,75,0.035,0.02,9.51,62.47,28.02,1.03
DC03_15mm_u15_SB030_SW75_SH08_SR005_MR002,DC03,22.7,42.2,171.8,317.6,1.5,15,0.3,75,0.05,0.02,9.41,54.21,36.39,0.74
DC03_15mm_u15_SB040_SW45_SH08_SR002_MR002,DC03,22.7,42.2,171.8,317.6,1.5,15,0.4,45,0.02,0.02,12.41,56.58,31.02,1.74
DC03_15mm_u15_SB040_SW45_SH08_SR0035_MR00,DC03,22.7,42.2,171.8,317.6,1.5,15,0.4,45,0.035,0.02,12.6,55.27,32.13,1.29
DC03_15mm_u15_SB040_SW45_SH08_SR005_MR002,DC03,22.7,42.2,171.8,317.6,1.5,15,0.4,45,0.05,0.02,12.87,49.5,37.62,0.74
DC03_15mm_u15_SB040_SW55_SH08_SR002_MR002,DC03,22.7,42.2,171.8,317.6,1.5,15,0.4,55,0.02,0.02,12.38,58.17,29.46,1.49
DC03_15mm_u15_SB040_SW55_SH08_SR0035_MR00,DC03,22.7,42.2,171.8,317.6,1.5,15,0.4,55,0.035,0.02,12.6,58.1,29.31,0.77
DC03_15mm_u15_SB040_SW55_SH08_SR005_MR002,DC03,22.7,42.2,171.8,317.6,1.5,15,0.4,55,0.05,0.02,12.62,55.2,32.18,1.73
DC03_15mm_u15_SB040_SW65_SH08_SR002_MR002,DC03,22.7,42.2,171.8,317.6,1.5,15,0.4,65,0.02,0.02,12.13,57.92,29.95,1.49
DC03_15mm_u15_SB040_SW65_SH08_SR0035_MR00,DC03,22.7,42.2,171.8,317.6,1.5,15,0.4,65,0.035,0.02,12.08,56.56,31.36,0.51
DC03_15mm_u15_SB040_SW65_SH08_SR005_MR002,DC03,22.7,42.2,171.8,317.6,1.5,15,0.4,65,0.05,0.02,12.16,54.34,33.5,0.74
DC03_15mm_u15_SB040_SW75_SH08_SR002_MR002,DC03,22.7,42.2,171.8,317.6,1.5,15,0.4,75,0.02,0.02,11.63,59.65,28.71,0.5
DC03_15mm_u15_SB040_SW75_SH08_SR0035_MR00,DC03,22.7,42.2,171.8,317.6,1.5,15,0.4,75,0.035,0.02,11.83,62.21,25.96,0.77
DC03_15mm_u15_SB040_SW75_SH08_SR005_MR002,DC03,22.7,42.2,171.8,317.6,1.5,15,0.4,75,0.05,0.02,12.38,58.91,28.71,1.49
DC03_15mm_u15_SB050_SW45_SH08_SR002_MR002,DC03,22.7,42.2,171.8,317.6,1.5,15,0.5,45,0.02,0.02,13.86,54.7,31.44,1.24
DC03_15mm_u15_SB050_SW45_SH08_SR005_MR002,DC03,22.7,42.2,171.8,317.6,1.5,15,0.5,45,0.05,0.02,14.11,56.19,29.7,1.49
DC03_15mm_u15_SB050_SW55_SH08_SR002_MR002,DC03,22.7,42.2,171.8,317.6,1.5,15,0.5,55,0.02,0.02,13.86,54.95,31.19,0.74
DC03_15mm_u15_SB050_SW55_SH08_SR0035_MR00,DC03,22.7,42.2,171.8,317.6,1.5,15,0.5,55,0.035,0.02,13.88,57.07,29.05,0.77
DC03_15mm_u15_SB050_SW55_SH08_SR005_MR002,DC03,22.7,42.2,171.8,317.6,1.5,15,0.5,55,0.05,0.02,13.9,54.09,32.01,2.98
