Repository: marcel-goerz/KI-Wissenstransfer-Hohlschneiden

# Wissenstransfers durch KI und Erklärbarkeit

Methoden des Wissenstransfers mittels Künstlicher Intelligenz im Bereich Hohlschneiden​
##🔍 Projektüberblick

Dieses Projekt erforscht, wie Künstliche Intelligenz (KI) und erklärbare KI (XAI) zur Wissensübertragung im industriellen Hohlschneideprozess beitragen können. Ziel ist es, bestehendes Expertenwissen durch datengetriebene Modelle zu ergänzen und zugänglich zu machen.​

## 📁 Projektstruktur

    Data/ – Trainings- und Testdaten

    Model/ – Modellarchitektur und gespeicherte Modelle

    GUI/ – Benutzeroberfläche zur Visualisierung

    Train_Model.ipynb – Notebook zum Trainieren des Modells

File: Data/Schnittflaechendaten.csv (part 2 of 3)
file_name,WS,Ag,A80,Rp0.2,Rm,s,u,SB,SW,SR,MR,KEA,GSA,BFA,Grat
DC03_15mm_u15_SB050_SW65_SH08_SR002_MR002,DC03,22.7,42.2,171.8,317.6,1.5,15,0.5,65,0.02,0.02,13.65,56.33,30.02,1.74
DC03_15mm_u15_SB050_SW65_SH08_SR0035_MR00,DC03,22.7,42.2,171.8,317.6,1.5,15,0.5,65,0.035,0.02,13.62,55.78,30.59,1.29
DC03_15mm_u15_SB050_SW65_SH08_SR005_MR002,DC03,22.7,42.2,171.8,317.6,1.5,15,0.5,65,0.05,0.02,13.86,54.95,31.19,3.96
DC03_15mm_u15_SB050_SW75_SH08_SR002_MR002,DC03,22.7,42.2,171.8,317.6,1.5,15,0.5,75,0.02,0.02,13.9,67.49,18.61,1.49
DC03_15mm_u15_SB050_SW75_SH08_SR0035_MR00,DC03,22.7,42.2,171.8,317.6,1.5,15,0.5,75,0.035,0.02,14.14,67.61,18.25,2.31
DC03_15mm_u15_SB050_SW75_SH08_SR005_MR002,DC03,22.7,42.2,171.8,317.6,1.5,15,0.5,75,0.05,0.02,13.61,54.7,31.68,0.99
DP600_05mm_u10_SB010_SW45_SH08_SR002_MR002,DP600,14.9,23.4,381.5,628.3,0.5,10,0.1,45,0.02,0.02,6.5,52.03,41.46,0.81
DP600_05mm_u10_SB010_SW45_SH08_SR0035_MR00,DP600,14.9,23.4,381.5,628.3,0.5,10,0.1,45,0.035,0.02,6.5,51.22,42.28,0.81
DP600_05mm_u10_SB010_SW45_SH08_SR005_MR002,DP600,14.9,23.4,381.5,628.3,0.5,10,0.1,45,0.05,0.02,7.14,53.97,38.89,0.0
DP600_05mm_u10_SB010_SW55_SH08_SR002_MR002,DP600,14.9,23.4,381.5,628.3,0.5,10,0.1,55,0.02,0.02,5.69,50.41,43.9,0.81
DP600_05mm_u10_SB010_SW55_SH08_SR0035_MR00,DP600,14.9,23.4,381.5,628.3,0.5,10,0.1,55,0.035,0.02,6.35,56.35,37.3,0.79
DP600_05mm_u10_SB010_SW55_SH08_SR005_MR002,DP600,14.9,23.4,381.5,628.3,0.5,10,0.1,55,0.05,0.02,7.14,57.94,34.92,2.38
DP600_05mm_u10_SB010_SW65_SH08_SR002_MR002,DP600,14.9,23.4,381.5,628.3,0.5,10,0.1,65,0.02,0.02,6.35,58.73,34.92,0.79
DP600_05mm_u10_SB010_SW65_SH08_SR0035_MR00,DP600,14.9,23.4,381.5,628.3,0.5,10,0.1,65,0.035,0.02,6.35,58.73,34.92,1.59
DP600_05mm_u10_SB010_SW75_SH08_SR002_MR002,DP600,14.9,23.4,381.5,628.3,0.5,10,0.1,75,0.02,0.02,4.88,60.16,34.96,1.63
DP600_05mm_u10_SB010_SW75_SH08_SR0035_MR00,DP600,14.9,23.4,381.5,628.3,0.5,10,0.1,75,0.035,0.02,5.56,64.29,30.16,0.0
DP600_05mm_u10_SB010_SW75_SH08_SR005_MR002,DP600,14.9,23.4,381.5,628.3,0.5,10,0.1,75,0.05,0.02,5.56,67.46,26.98,0.0
DP600_05mm_u10_SB020_SW45_SH08_SR002_MR002,DP600,14.9,23.4,381.5,628.3,0.5,10,0.2,45,0.02,0.02,8.13,42.28,49.59,2.44
DP600_05mm_u10_SB020_SW45_SH08_SR0035_MR00,DP600,14.9,23.4,381.5,628.3,0.5,10,0.2,45,0.035,0.02,8.94,38.21,52.85,2.44
DP600_05mm_u10_SB020_SW45_SH08_SR005_MR002,DP600,14.9,23.4,381.5,628.3,0.5,10,0.2,45,0.05,0.02,9.68,45.97,44.35,0.81
DP600_05mm_u10_SB020_SW55_SH08_SR002_MR002,DP600,14.9,23.4,381.5,628.3,0.5,10,0.2,55,0.02,0.02,8.13,35.77,56.1,0.81
DP600_05mm_u10_SB020_SW55_SH08_SR0035_MR00,DP600,14.9,23.4,381.5,628.3,0.5,10,0.2,55,0.035,0.02,8.87,41.94,49.19,0.81
DP600_05mm_u10_SB020_SW55_SH08_SR005_MR002,DP600,14.9,23.4,381.5,628.3,0.5,10,0.2,55,0.05,0.02,9.76,43.09,47.15,0.81
DP600_05mm_u10_SB020_SW65_SH08_SR002_MR002,DP600,14.9,23.4,381.5,628.3,0.5,10,0.2,65,0.02,0.02,8.87,37.9,53.23,0.81
DP600_05mm_u10_SB020_SW65_SH08_SR0035_MR00,DP600,14.9,23.4,381.5,628.3,0.5,10,0.2,65,0.035,0.02,8.87,41.94,49.19,0.81
DP600_05mm_u10_SB020_SW65_SH08_SR005_MR002,DP600,14.9,23.4,381.5,628.3,0.5,10,0.2,65,0.05,0.02,9.68,45.16,45.16,0.81
DP600_05mm_u10_SB020_SW75_SH08_SR002_MR002,DP600,14.9,23.4,381.5,628.3,0.5,10,0.2,75,0.02,0.02,8.06,39.52,52.42,0.81
DP600_05mm_u10_SB020_SW75_SH08_SR0035_MR00,DP600,14.9,23.4,381.5,628.3,0.5,10,0.2,75,0.035,0.02,8.94,41.46,49.59,0.81
DP600_05mm_u10_SB020_SW75_SH08_SR005_MR002,DP600,14.9,23.4,381.5,628.3,0.5,10,0.2,75,0.05,0.02,8.94,46.34,44.72,1.63
DP600_05mm_u10_SB030_SW45_SH08_SR002_MR002,DP600,14.9,23.4,381.5,628.3,0.5,10,0.3,45,0.02,0.02,9.68,36.29,54.03,0.81
DP600_05mm_u10_SB030_SW45_SH08_SR0035_MR00,DP600,14.9,23.4,381.5,628.3,0.5,10,0.3,45,0.035,0.02,10.48,38.71,50.81,2.42
DP600_05mm_u10_SB030_SW45_SH08_SR005_MR002,DP600,14.9,23.4,381.5,628.3,0.5,10,0.3,45,0.05,0.02,10.48,37.9,51.61,0.81
DP600_05mm_u10_SB030_SW55_SH08_SR002_MR002,DP600,14.9,23.4,381.5,628.3,0.5,10,0.3,55,0.02,0.02,8.94,34.96,56.1,0.81
DP600_05mm_u10_SB030_SW55_SH08_SR0035_MR00,DP600,14.9,23.4,381.5,628.3,0.5,10,0.3,55,0.035,0.02,9.76,36.59,53.66,1.63
DP600_05mm_u10_SB030_SW55_SH08_SR005_MR002,DP600,14.9,23.4,381.5,628.3,0.5,10,0.3,55,0.05,0.02,10.57,38.21,51.22,2.44
DP600_05mm_u10_SB030_SW65_SH08_SR002_MR002,DP600,14.9,23.4,381.5,628.3,0.5,10,0.3,65,0.02,0.02,8.87,37.9,53.23,0.81
DP600_05mm_u10_SB030_SW65_SH08_SR0035_MR00,DP600,14.9,23.4,381.5,628.3,0.5,10,0.3,65,0.035,0.02,10.48,34.68,54.84,0.0
DP600_05mm_u10_SB030_SW65_SH08_SR005_MR002,DP600,14.9,23.4,381.5,628.3,0.5,10,0.3,65,0.05,0.02,10.48,37.1,52.42,0.81
DP600_05mm_u10_SB030_SW75_SH08_SR002_MR002,DP600,14.9,23.4,381.5,628.3,0.5,10,0.3,75,0.02,0.02,8.94,37.4,53.66,1.63
DP600_05mm_u10_SB030_SW75_SH08_SR0035_MR00,DP600,14.9,23.4,381.5,628.3,0.5,10,0.3,75,0.035,0.02,8.94,37.4,53.66,0.81
DP600_05mm_u10_SB030_SW75_SH08_SR005_MR002,DP600,14.9,23.4,381.5,628.3,0.5,10,0.3,75,0.05,0.02,10.48,41.13,48.39,0.81
DP600_05mm_u10_SB040_SW45_SH08_SR002_MR002,DP600,14.9,23.4,381.5,628.3,0.5,10,0.4,45,0.02,0.02,8.94,37.4,53.66,1.63
DP600_05mm_u10_SB040_SW45_SH08_SR0035_MR00,DP600,14.9,23.4,381.5,628.3,0.5,10,0.4,45,0.035,0.02,9.68,39.52,50.81,0.81
DP600_05mm_u10_SB040_SW45_SH08_SR005_MR002,DP600,14.9,23.4,381.5,628.3,0.5,10,0.4,45,0.05,0.02,11.38,42.28,46.34,3.25
DP600_05mm_u10_SB040_SW55_SH08_SR002_MR002,DP600,14.9,23.4,381.5,628.3,0.5,10,0.4,55,0.02,0.02,8.94,35.77,55.28,1.63
DP600_05mm_u10_SB040_SW55_SH08_SR0035_MR00,DP600,14.9,23.4,381.5,628.3,0.5,10,0.4,55,0.035,0.02,8.94,43.09,47.97,1.63
DP600_05mm_u10_SB040_SW55_SH08_SR005_MR002,DP600,14.9,23.4,381.5,628.3,0.5,10,0.4,55,0.05,0.02,11.29,38.71,50.0,1.61
DP600_05mm_u10_SB040_SW65_SH08_SR002_MR002,DP600,14.9,23.4,381.5,628.3,0.5,10,0.4,65,0.02,0.02,8.87,37.1,54.03,3.23
DP600_05mm_u10_SB040_SW65_SH08_SR0035_MR00,DP600,14.9,23.4,381.5,628.3,0.5,10,0.4,65,0.035,0.02,9.76,39.02,51.22,0.81
DP600_05mm_u10_SB040_SW65_SH08_SR005_MR002,DP600,14.9,23.4,381.5,628.3,0.5,10,0.4,65,0.05,0.02,10.48,38.71,50.81,1.61
DP600_05mm_u10_SB040_SW75_SH08_SR005_MR002_ausgewertet.xlsx,DP600,14.9,23.4,381.5,628.3,0.5,10,0.4,75,0.05,0.02,11.9,39.68,48.41,2.38
DP600_05mm_u10_SB050_SW45_SH08_SR002_MR002,DP600,14.9,23.4,381.5,628.3,0.5,10,0.5,45,0.02,0.02,8.87,37.1,54.03,1.61
DP600_05mm_u10_SB050_SW45_SH08_SR0035_MR00,DP600,14.9,23.4,381.5,628.3,0.5,10,0.5,45,0.035,0.02,9.68,41.13,49.19,1.61
DP600_05mm_u10_SB050_SW45_SH08_SR005_MR002,DP600,14.9,23.4,381.5,628.3,0.5,10,0.5,45,0.05,0.02,11.9,38.89,49.21,2.38
DP600_05mm_u10_SB050_SW55_SH08_SR002_MR002,DP600,14.9,23.4,381.5,628.3,0.5,10,0.5,55,0.02,0.02,8.87,33.87,57.26,0.81
DP600_05mm_u10_SB050_SW55_SH08_SR005_MR002,DP600,14.9,23.4,381.5,628.3,0.5,10,0.5,55,0.05,0.02,9.76,38.21,52.03,2.44
DP600_05mm_u10_SB050_SW65_SH08_SR002_MR002,DP600,14.9,23.4,381.5,628.3,0.5,10,0.5,65,0.02,0.02,8.87,31.45,59.68,3.23
DP600_05mm_u10_SB050_SW65_SH08_SR005_MR002,DP600,14.9,23.4,381.5,628.3,0.5,10,0.5,65,0.05,0.02,10.48,42.74,46.77,0.81
DP600_05mm_u10_SB050_SW75_SH08_SR002_MR002,DP600,14.9,23.4,381.5,628.3,0.5,10,0.5,75,0.02,0.02,8.87,38.71,52.42,0.81
DP600_05mm_u10_SB050_SW75_SH08_SR0035_MR00,DP600,14.9,23.4,381.5,628.3,0.5,10,0.5,75,0.035,0.02,9.76,35.77,54.47,0.81
DP600_05mm_u10_SB050_SW75_SH08_SR005_MR002,DP600,14.9,23.4,381.5,628.3,0.5,10,0.5,75,0.05,0.02,10.48,40.32,49.19,0.81
DP600_05mm_u15_SB010_SW45_SH08_SR002_MR002,DP600,14.9,23.4,381.5,628.3,0.5,15,0.1,45,0.02,0.02,7.94,50.0,42.06,3.17
DP600_05mm_u15_SB010_SW45_SH08_SR0035_MR00,DP600,14.9,23.4,381.5,628.3,0.5,15,0.1,45,0.035,0.02,8.06,47.58,44.35,0.81
DP600_05mm_u15_SB010_SW45_SH08_SR005_MR002,DP600,14.9,23.4,381.5,628.3,0.5,15,0.1,45,0.05,0.02,8.73,51.59,39.68,0.79
DP600_05mm_u15_SB010_SW55_SH08_SR002_MR002,DP600,14.9,23.4,381.5,628.3,0.5,15,0.1,55,0.02,0.02,7.14,53.17,39.68,2.38
DP600_05mm_u15_SB010_SW55_SH08_SR0035_MR00,DP600,14.9,23.4,381.5,628.3,0.5,15,0.1,55,0.035,0.02,7.26,56.45,36.29,1.61
DP600_05mm_u15_SB010_SW65_SH08_SR002_MR002,DP600,14.9,23.4,381.5,628.3,0.5,15,0.1,65,0.02,0.02,6.35,56.35,37.3,1.59
DP600_05mm_u15_SB010_SW65_SH08_SR0035_MR00,DP600,14.9,23.4,381.5,628.3,0.5,15,0.1,65,0.035,0.02,6.5,56.1,37.4,0.81
DP600_05mm_u15_SB010_SW65_SH08_SR005_MR002,DP600,14.9,23.4,381.5,628.3,0.5,15,0.1,65,0.05,0.02,7.14,60.32,32.54,0.0
DP600_05mm_u15_SB010_SW75_SH08_SR002_MR002,DP600,14.9,23.4,381.5,628.3,0.5,15,0.1,75,0.02,0.02,6.35,56.35,37.3,0.79
DP600_05mm_u15_SB010_SW75_SH08_SR0035_MR00,DP600,14.9,23.4,381.5,628.3,0.5,15,0.1,75,0.035,0.02,5.69,59.35,34.96,0.81
DP600_05mm_u15_SB010_SW75_SH08_SR005_MR002,DP600,14.9,23.4,381.5,628.3,0.5,15,0.1,75,0.05,0.02,6.45,59.68,33.87,0.0
DP600_05mm_u15_SB020_SW45_SH08_SR002_MR002,DP600,14.9,23.4,381.5,628.3,0.5,15,0.2,45,0.02,0.02,11.29,28.23,60.48,0.81
DP600_05mm_u15_SB020_SW45_SH08_SR0035_MR00,DP600,14.9,23.4,381.5,628.3,0.5,15,0.2,45,0.035,0.02,11.38,34.96,53.66,2.44
DP600_05mm_u15_SB020_SW45_SH08_SR005_MR002,DP600,14.9,23.4,381.5,628.3,0.5,15,0.2,45,0.05,0.02,12.2,32.52,55.28,1.63
DP600_05mm_u15_SB020_SW55_SH08_SR002_MR002,DP600,14.9,23.4,381.5,628.3,0.5,15,0.2,55,0.02,0.02,11.38,32.52,56.1,1.63
DP600_05mm_u15_SB020_SW55_SH08_SR0035_MR00,DP600,14.9,23.4,381.5,628.3,0.5,15,0.2,55,0.035,0.02,11.38,32.52,56.1,1.63
DP600_05mm_u15_SB020_SW55_SH08_SR005_MR002,DP600,14.9,23.4,381.5,628.3,0.5,15,0.2,55,0.05,0.02,12.9,35.48,51.61,2.42
DP600_05mm_u15_SB020_SW65_SH08_SR002_MR002,DP600,14.9,23.4,381.5,628.3,0.5,15,0.2,65,0.02,0.02,11.29,32.26,56.45,0.81
DP600_05mm_u15_SB020_SW65_SH08_SR0035_MR00,DP600,14.9,23.4,381.5,628.3,0.5,15,0.2,65,0.035,0.02,11.38,34.15,54.47,0.81
DP600_05mm_u15_SB020_SW65_SH08_SR005_MR002,DP600,14.9,23.4,381.5,628.3,0.5,15,0.2,65,0.05,0.02,12.2,36.59,51.22,1.63
DP600_05mm_u15_SB020_SW75_SH08_SR002_MR002,DP600,14.9,23.4,381.5,628.3,0.5,15,0.2,75,0.02,0.02,10.57,30.08,59.35,0.81
DP600_05mm_u15_SB020_SW75_SH08_SR0035_MR00,DP600,14.9,23.4,381.5,628.3,0.5,15,0.2,75,0.035,0.02,10.57,34.15,55.28,0.81
DP600_05mm_u15_SB020_SW75_SH08_SR005_MR002,DP600,14.9,23.4,381.5,628.3,0.5,15,0.2,75,0.05,0.02,12.9,33.87,53.23,0.81
DP600_05mm_u15_SB030_SW45_SH08_SR002_MR002,DP600,14.9,23.4,381.5,628.3,0.5,15,0.3,45,0.02,0.02,10.48,30.65,58.87,0.81
DP600_05mm_u15_SB030_SW45_SH08_SR0035_MR00,DP600,14.9,23.4,381.5,628.3,0.5,15,0.3,45,0.035,0.02,12.2,29.27,58.54,0.81
DP600_05mm_u15_SB030_SW45_SH08_SR005_MR002,DP600,14.9,23.4,381.5,628.3,0.5,15,0.3,45,0.05,0.02,13.82,30.08,56.1,2.44
DP600_05mm_u15_SB030_SW55_SH08_SR002_MR002,DP600,14.9,23.4,381.5,628.3,0.5,15,0.3,55,0.02,0.02,10.57,30.08,59.35,0.81
DP600_05mm_u15_SB030_SW55_SH08_SR0035_MR00,DP600,14.9,23.4,381.5,628.3,0.5,15,0.3,55,0.035,0.02,12.1,29.84,58.06,0.81
DP600_05mm_u15_SB030_SW55_SH08_SR005_MR002,DP600,14.9,23.4,381.5,628.3,0.5,15,0.3,55,0.05,0.02,13.71,29.84,56.45,2.42
DP600_05mm_u15_SB030_SW65_SH08_SR002_MR002,DP600,14.9,23.4,381.5,628.3,0.5,15,0.3,65,0.02,0.02,11.38,29.27,59.35,0.81
DP600_05mm_u15_SB030_SW65_SH08_SR0035_MR00,DP600,14.9,23.4,381.5,628.3,0.5,15,0.3,65,0.035,0.02,12.2,30.89,56.91,0.81
DP600_05mm_u15_SB030_SW65_SH08_SR005_MR002,DP600,14.9,23.4,381.5,628.3,0.5,15,0.3,65,0.05,0.02,13.01,30.89,56.1,2.44
DP600_05mm_u15_SB030_SW75_SH08_SR002_MR002,DP600,14.9,23.4,381.5,628.3,0.5,15,0.3,75,0.02,0.02,11.29,33.87,54.84,0.81
DP600_05mm_u15_SB030_SW75_SH08_SR0035_MR00,DP600,14.9,23.4,381.5,628.3,0.5,15,0.3,75,0.035,0.02,12.2,30.89,56.91,0.81
DP600_05mm_u15_SB030_SW75_SH08_SR005_MR002,DP600,14.9,23.4,381.5,628.3,0.5,15,0.3,75,0.05,0.02,13.82,26.02,60.16,1.63
DP600_05mm_u15_SB040_SW45_SH08_SR002_MR002,DP600,14.9,23.4,381.5,628.3,0.5,15,0.4,45,0.02,0.02,11.29,27.42,61.29,1.61
DP600_05mm_u15_SB040_SW45_SH08_SR0035_MR00,DP600,14.9,23.4,381.5,628.3,0.5,15,0.4,45,0.035,0.02,12.1,32.26,55.65,1.61
DP600_05mm_u15_SB040_SW45_SH08_SR005_MR002,DP600,14.9,23.4,381.5,628.3,0.5,15,0.4,45,0.05,0.02,13.71,29.84,56.45,1.61
DP600_05mm_u15_SB040_SW55_SH08_SR002_MR002,DP600,14.9,23.4,381.5,628.3,0.5,15,0.4,55,0.02,0.02,11.38,33.33,55.28,2.44
DP600_05mm_u15_SB040_SW55_SH08_SR0035_MR00,DP600,14.9,23.4,381.5,628.3,0.5,15,0.4,55,0.035,0.02,12.1,32.26,55.65,0.81
DP600_05mm_u15_SB040_SW55_SH08_SR005_MR002,DP600,14.9,23.4,381.5,628.3,0.5,15,0.4,55,0.05,0.02,13.71,28.23,58.06,0.81
DP600_05mm_u15_SB040_SW65_SH08_SR002_MR002,DP600,14.9,23.4,381.5,628.3,0.5,15,0.4,65,0.02,0.02,10.57,34.96,54.47,1.63
DP600_05mm_u15_SB040_SW65_SH08_SR0035_MR00,DP600,14.9,23.4,381.5,628.3,0.5,15,0.4,65,0.035,0.02,12.2,32.52,55.28,2.44
DP600_05mm_u15_SB040_SW65_SH08_SR005_MR002,DP600,14.9,23.4,381.5,628.3,0.5,15,0.4,65,0.05,0.02,13.82,34.15,52.03,0.81
DP600_05mm_u15_SB040_SW75_SH08_SR002_MR002,DP600,14.9,23.4,381.5,628.3,0.5,15,0.4,75,0.02,0.02,10.57,31.71,57.72,0.81
DP600_05mm_u15_SB040_SW75_SH08_SR0035_MR00,DP600,14.9,23.4,381.5,628.3,0.5,15,0.4,75,0.035,0.02,12.2,33.33,54.47,2.44
DP600_05mm_u15_SB040_SW75_SH08_SR005_MR002,DP600,14.9,23.4,381.5,628.3,0.5,15,0.4,75,0.05,0.02,13.82,30.89,55.28,0.81
DP600_05mm_u15_SB050_SW45_SH08_SR002_MR002,DP600,14.9,23.4,381.5,628.3,0.5,15,0.5,45,0.02,0.02,12.1,31.45,56.45,1.61
DP600_05mm_u15_SB050_SW45_SH08_SR0035_MR00,DP600,14.9,23.4,381.5,628.3,0.5,15,0.5,45,0.035,0.02,12.7,27.78,59.52,1.59
DP600_05mm_u15_SB050_SW45_SH08_SR005_MR002,DP600,14.9,23.4,381.5,628.3,0.5,15,0.5,45,0.05,0.02,13.71,31.45,54.84,0.81
DP600_05mm_u15_SB050_SW55_SH08_SR002_MR002,DP600,14.9,23.4,381.5,628.3,0.5,15,0.5,55,0.02,0.02,11.29,29.03,59.68,2.42
DP600_05mm_u15_SB050_SW55_SH08_SR0035_MR00,DP600,14.9,23.4,381.5,628.3,0.5,15,0.5,55,0.035,0.02,12.2,30.08,57.72,1.63
DP600_05mm_u15_SB050_SW55_SH08_SR005_MR002,DP600,14.9,23.4,381.5,628.3,0.5,15,0.5,55,0.05,0.02,13.71,29.84,56.45,0.0
DP600_05mm_u15_SB050_SW65_SH08_SR002_MR002,DP600,14.9,23.4,381.5,628.3,0.5,15,0.5,65,0.02,0.02,11.29,31.45,57.26,2.42
DP600_05mm_u15_SB050_SW65_SH08_SR0035_MR00,DP600,14.9,23.4,381.5,628.3,0.5,15,0.5,65,0.035,0.02,12.7,31.75,55.56,3.17
DP600_05mm_u15_SB050_SW65_SH08_SR005_MR002,DP600,14.9,23.4,381.5,628.3,0.5,15,0.5,65,0.05,0.02,13.82,30.08,56.1,1.63
DP600_05mm_u15_SB050_SW75_SH08_SR002_MR002,DP600,14.9,23.4,381.5,628.3,0.5,15,0.5,75,0.02,0.02,11.29,37.1,51.61,0.81
DP600_05mm_u15_SB050_SW75_SH08_SR0035_MR00,DP600,14.9,23.4,381.5,628.3,0.5,15,0.5,75,0.035,0.02,12.2,33.33,54.47,1.63
DP600_05mm_u15_SB050_SW75_SH08_SR005_MR002,DP600,14.9,23.4,381.5,628.3,0.5,15,0.5,75,0.05,0.02,13.71,34.68,51.61,2.42
DP600_15mm_u10_SB010_SW45_SH08_SR002_MR002,DP600,14.9,23.4,381.5,628.3,1.5,10,0.1,45,0.02,0.02,2.74,44.38,52.88,0.82
DP600_15mm_u10_SB010_SW45_SH08_SR0035_MR00,DP600,14.9,23.4,381.5,628.3,1.5,10,0.1,45,0.035,0.02,2.47,45.75,51.78,0.27
DP600_15mm_u10_SB010_SW45_SH08_SR005_MR002,DP600,14.9,23.4,381.5,628.3,1.5,10,0.1,45,0.05,0.02,2.47,48.77,48.77,0.27
DP600_15mm_u10_SB010_SW55_SH08_SR002_MR002,DP600,14.9,23.4,381.5,628.3,1.5,10,0.1,55,0.02,0.02,2.47,57.26,40.27,1.1
DP600_15mm_u10_SB010_SW55_SH08_SR0035_MR00,DP600,14.9,23.4,381.5,628.3,1.5,10,0.1,55,0.035,0.02,1.92,56.16,41.92,0.55
DP600_15mm_u10_SB010_SW55_SH08_SR005_MR002,DP600,14.9,23.4,381.5,628.3,1.5,10,0.1,55,0.05,0.02,1.92,58.24,39.84,1.65
DP600_15mm_u10_SB010_SW65_SH08_SR002_MR002,DP600,14.9,23.4,381.5,628.3,1.5,10,0.1,65,0.02,0.02,1.64,66.3,32.05,0.55
DP600_15mm_u10_SB010_SW65_SH08_SR0035_MR00,DP600,14.9,23.4,381.5,628.3,1.5,10,0.1,65,0.035,0.02,1.37,65.48,33.15,0.27
DP600_15mm_u10_SB010_SW65_SH08_SR005_MR002,DP600,14.9,23.4,381.5,628.3,1.5,10,0.1,65,0.05,0.02,1.37,65.11,33.52,0.27
DP600_15mm_u10_SB010_SW75_SH08_SR002_MR002,DP600,14.9,23.4,381.5,628.3,1.5,10,0.1,75,0.02,0.02,1.37,68.49,30.14,0.55
DP600_15mm_u10_SB010_SW75_SH08_SR0035_MR00,DP600,14.9,23.4,381.5,628.3,1.5,10,0.1,75,0.035,0.02,1.1,69.32,29.59,0.27
DP600_15mm_u10_SB010_SW75_SH08_SR005_MR002,DP600,14.9,23.4,381.5,628.3,1.5,10,0.1,75,0.05,0.02,0.82,68.96,30.22,1.37
DP600_15mm_u10_SB020_SW45_SH08_SR002_MR002,DP600,14.9,23.4,381.5,628.3,1.5,10,0.2,45,0.02,0.02,3.84,44.66,51.51,0.55
DP600_15mm_u10_SB020_SW45_SH08_SR0035_MR00,DP600,14.9,23.4,381.5,628.3,1.5,10,0.2,45,0.035,0.02,3.56,43.56,52.88,0.27
DP600_15mm_u10_SB020_SW45_SH08_SR005_MR002,DP600,14.9,23.4,381.5,628.3,1.5,10,0.2,45,0.05,0.02,3.85,43.41,52.75,0.27
DP600_15mm_u10_SB020_SW55_SH08_SR002_MR002,DP600,14.9,23.4,381.5,628.3,1.5,10,0.2,55,0.02,0.02,3.29,45.48,51.23,0.27
DP600_15mm_u10_SB020_SW55_SH08_SR0035_MR00,DP600,14.9,23.4,381.5,628.3,1.5,10,0.2,55,0.035,0.02,3.56,48.22,48.22,0.55
DP600_15mm_u10_SB020_SW55_SH08_SR005_MR002,DP600,14.9,23.4,381.5,628.3,1.5,10,0.2,55,0.05,0.02,3.56,48.22,48.22,0.55
DP600_15mm_u10_SB020_SW65_SH08_SR0035_MR00,DP600,14.9,23.4,381.5,628.3,1.5,10,0.2,65,0.035,0.02,2.74,51.78,45.48,0.27
DP600_15mm_u10_SB020_SW65_SH08_SR005_MR002,DP600,14.9,23.4,381.5,628.3,1.5,10,0.2,65,0.05,0.02,3.01,52.05,44.93,0.0
DP600_15mm_u10_SB020_SW75_SH08_SR002_MR002,DP600,14.9,23.4,381.5,628.3,1.5,10,0.2,75,0.02,0.02,3.01,53.7,43.29,0.0
DP600_15mm_u10_SB020_SW75_SH08_SR0035_MR00,DP600,14.9,23.4,381.5,628.3,1.5,10,0.2,75,0.035,0.02,3.01,51.51,45.48,0.55
DP600_15mm_u10_SB020_SW75_SH08_SR005_MR002,DP600,14.9,23.4,381.5,628.3,1.5,10,0.2,75,0.05,0.02,3.29,52.6,44.11,0.27
DP600_15mm_u10_SB030_SW45_SH08_SR002_MR002,DP600,14.9,23.4,381.5,628.3,1.5,10,0.3,45,0.02,0.02,4.11,37.81,58.08,0.0
DP600_15mm_u10_SB030_SW45_SH08_SR0035_MR00,DP600,14.9,23.4,381.5,628.3,1.5,10,0.3,45,0.035,0.02,4.38,38.9,56.71,0.82
DP600_15mm_u10_SB030_SW45_SH08_SR005_MR002,DP600,14.9,23.4,381.5,628.3,1.5,10,0.3,45,0.05,0.02,4.38,38.63,56.99,0.27
DP600_15mm_u10_SB030_SW55_SH08_SR002_MR002,DP600,14.9,23.4,381.5,628.3,1.5,10,0.3,55,0.02,0.02,4.11,40.55,55.34,0.27
DP600_15mm_u10_SB030_SW55_SH08_SR0035_MR00,DP600,14.9,23.4,381.5,628.3,1.5,10,0.3,55,0.035,0.02,4.38,40.55,55.07,0.55
DP600_15mm_u10_SB030_SW55_SH08_SR005_MR002,DP600,14.9,23.4,381.5,628.3,1.5,10,0.3,55,0.05,0.02,4.38,39.73,55.89,0.82
DP600_15mm_u10_SB030_SW65_SH08_SR002_MR002,DP600,14.9,23.4,381.5,628.3,1.5,10,0.3,65,0.02,0.02,3.84,40.82,55.34,0.27
DP600_15mm_u10_SB030_SW65_SH08_SR0035_MR00,DP600,14.9,23.4,381.5,628.3,1.5,10,0.3,65,0.035,0.02,3.85,40.93,55.22,0.55
DP600_15mm_u10_SB030_SW65_SH08_SR005_MR002,DP600,14.9,23.4,381.5,628.3,1.5,10,0.3,65,0.05,0.02,4.11,40.27,55.62,0.82
DP600_15mm_u10_SB030_SW75_SH08_SR002_MR002,DP600,14.9,23.4,381.5,628.3,1.5,10,0.3,75,0.02,0.02,3.84,43.01,53.15,0.55
DP600_15mm_u10_SB030_SW75_SH08_SR0035_MR00,DP600,14.9,23.4,381.5,628.3,1.5,10,0.3,75,0.035,0.02,4.11,43.56,52.33,0.55
DP600_15mm_u10_SB030_SW75_SH08_SR005_MR002,DP600,14.9,23.4,381.5,628.3,1.5,10,0.3,75,0.05,0.02,3.84,39.73,56.44,0.0
DP600_15mm_u10_SB040_SW45_SH08_SR002_MR002,DP600,14.9,23.4,381.5,628.3,1.5,10,0.4,45,0.02,0.02,4.93,32.33,62.74,0.27
DP600_15mm_u10_SB040_SW45_SH08_SR0035_MR00,DP600,14.9,23.4,381.5,628.3,1.5,10,0.4,45,0.035,0.02,5.21,32.33,62.47,0.55
DP600_15mm_u10_SB040_SW45_SH08_SR005_MR002,DP600,14.9,23.4,381.5,628.3,1.5,10,0.4,45,0.05,0.02,5.22,35.71,59.07,0.55
DP600_15mm_u10_SB040_SW55_SH08_SR002_MR002,DP600,14.9,23.4,381.5,628.3,1.5,10,0.4,55,0.02,0.02,4.66,32.88,62.47,0.27
DP600_15mm_u10_SB040_SW55_SH08_SR0035_MR00,DP600,14.9,23.4,381.5,628.3,1.5,10,0.4,55,0.035,0.02,5.21,34.25,60.55,0.27
DP600_15mm_u10_SB040_SW55_SH08_SR005_MR002,DP600,14.9,23.4,381.5,628.3,1.5,10,0.4,55,0.05,0.02,5.48,33.15,61.37,0.55
DP600_15mm_u10_SB040_SW65_SH08_SR002_MR002,DP600,14.9,23.4,381.5,628.3,1.5,10,0.4,65,0.02,0.02,4.93,33.15,61.92,0.27
DP600_15mm_u10_SB040_SW65_SH08_SR0035_MR00,DP600,14.9,23.4,381.5,628.3,1.5,10,0.4,65,0.035,0.02,4.93,35.62,59.45,0.27
DP600_15mm_u10_SB040_SW75_SH08_SR002_MR002,DP600,14.9,23.4,381.5,628.3,1.5,10,0.4,75,0.02,0.02,4.66,35.89,59.45,0.82
DP600_15mm_u10_SB040_SW75_SH08_SR0035_MR00,DP600,14.9,23.4,381.5,628.3,1.5,10,0.4,75,0.035,0.02,4.93,36.99,58.08,0.0
DP600_15mm_u10_SB040_SW75_SH08_SR005_MR002,DP600,14.9,23.4,381.5,628.3,1.5,10,0.4,75,0.05,0.02,5.21,36.99,57.81,0.55
DP600_15mm_u10_SB050_SW45_SH08_SR002_MR002,DP600,14.9,23.4,381.5,628.3,1.5,10,0.5,45,0.02,0.02,5.75,31.23,63.01,0.55
DP600_15mm_u10_SB050_SW45_SH08_SR0035_MR00,DP600,14.9,23.4,381.5,628.3,1.5,10,0.5,45,0.035,0.02,6.03,31.23,62.74,0.55
DP600_15mm_u10_SB050_SW45_SH08_SR005_MR002,DP600,14.9,23.4,381.5,628.3,1.5,10,0.5,45,0.05,0.02,6.03,31.51,62.47,0.27
DP600_15mm_u10_SB050_SW55_SH08_SR002_MR002,DP600,14.9,23.4,381.5,628.3,1.5,10,0.5,55,0.02,0.02,5.48,30.14,64.38,0.82
DP600_15mm_u10_SB050_SW55_SH08_SR0035_MR00,DP600,14.9,23.4,381.5,628.3,1.5,10,0.5,55,0.035,0.02,5.75,32.6,61.64,0.27
DP600_15mm_u10_SB050_SW55_SH08_SR005_MR002,DP600,14.9,23.4,381.5,628.3,1.5,10,0.5,55,0.05,0.02,6.03,34.52,59.45,0.82
DP600_15mm_u10_SB050_SW65_SH08_SR002_MR002,DP600,14.9,23.4,381.5,628.3,1.5,10,0.5,65,0.02,0.02,5.48,31.51,63.01,0.55
DP600_15mm_u10_SB050_SW65_SH08_SR0035_MR00,DP600,14.9,23.4,381.5,628.3,1.5,10,0.5,65,0.035,0.02,5.75,29.86,64.38,0.27
DP600_15mm_u10_SB050_SW65_SH08_SR005_MR002,DP600,14.9,23.4,381.5,628.3,1.5,10,0.5,65,0.05,0.02,6.03,32.33,61.64,0.27
DP600_15mm_u10_SB050_SW75_SH08_SR002_MR002,DP600,14.9,23.4,381.5,628.3,1.5,10,0.5,75,0.02,0.02,5.21,30.41,64.38,0.27
DP600_15mm_u10_SB050_SW75_SH08_SR0035_MR00,DP600,14.9,23.4,381.5,628.3,1.5,10,0.5,75,0.035,0.02,5.49,31.32,63.19,0.55
DP600_15mm_u10_SB050_SW75_SH08_SR005_MR002,DP600,14.9,23.4,381.5,628.3,1.5,10,0.5,75,0.05,0.02,5.75,33.15,61.1,0.82
DP600_15mm_u15_SB010_SW45_SH08_SR002_MR002,DP600,14.9,23.4,381.5,628.3,1.5,15,0.1,45,0.02,0.02,3.02,50.27,46.7,0.55
DP600_15mm_u15_SB010_SW45_SH08_SR0035_MR00,DP600,14.9,23.4,381.5,628.3,1.5,15,0.1,45,0.035,0.02,3.01,53.7,43.29,0.27
DP600_15mm_u15_SB010_SW45_SH08_SR005_MR002,DP600,14.9,23.4,381.5,628.3,1.5,15,0.1,45,0.05,0.02,3.01,54.79,42.19,0.27
DP600_15mm_u15_SB010_SW55_SH08_SR002_MR002,DP600,14.9,23.4,381.5,628.3,1.5,15,0.1,55,0.02,0.02,2.47,58.63,38.9,7.4
DP600_15mm_u15_SB010_SW55_SH08_SR0035_MR00,DP600,14.9,23.4,381.5,628.3,1.5,15,0.1,55,0.035,0.02,2.19,60.82,36.99,2.19
DP600_15mm_u15_SB010_SW55_SH08_SR005_MR002,DP600,14.9,23.4,381.5,628.3,1.5,15,0.1,55,0.05,0.02,2.19,64.66,33.15,2.19
DP600_15mm_u15_SB010_SW65_SH08_SR002_MR002,DP600,14.9,23.4,381.5,628.3,1.5,15,0.1,65,0.02,0.02,1.92,69.86,28.22,5.75
DP600_15mm_u15_SB010_SW65_SH08_SR0035_MR00,DP600,14.9,23.4,381.5,628.3,1.5,15,0.1,65,0.035,0.02,1.64,72.05,26.3,5.48
DP600_15mm_u15_SB010_SW65_SH08_SR005_MR002,DP600,14.9,23.4,381.5,628.3,1.5,15,0.1,65,0.05,0.02,1.37,70.68,27.95,5.48
DP600_15mm_u15_SB010_SW75_SH08_SR002_MR002,DP600,14.9,23.4,381.5,628.3,1.5,15,0.1,75,0.02,0.02,1.64,76.71,21.64,6.3
DP600_15mm_u15_SB010_SW75_SH08_SR0035_MR00,DP600,14.9,23.4,381.5,628.3,1.5,15,0.1,75,0.035,0.02,1.1,79.18,19.73,6.3
DP600_15mm_u15_SB010_SW75_SH08_SR005_MR002,DP600,14.9,23.4,381.5,628.3,1.5,15,0.1,75,0.05,0.02,1.1,79.73,19.18,7.12
DP600_15mm_u15_SB020_SW45_SH08_SR002_MR002,DP600,14.9,23.4,381.5,628.3,1.5,15,0.2,45,0.02,0.02,4.11,43.84,52.05,0.82
DP600_15mm_u15_SB020_SW45_SH08_SR0035_MR00,DP600,14.9,23.4,381.5,628.3,1.5,15,0.2,45,0.035,0.02,4.38,44.66,50.96,0.82
DP600_15mm_u15_SB020_SW45_SH08_SR005_MR002,DP600,14.9,23.4,381.5,628.3,1.5,15,0.2,45,0.05,0.02,4.66,46.03,49.32,0.27
DP600_15mm_u15_SB020_SW55_SH08_SR002_MR002,DP600,14.9,23.4,381.5,628.3,1.5,15,0.2,55,0.02,0.02,3.84,51.78,44.38,1.37
DP600_15mm_u15_SB020_SW55_SH08_SR0035_MR00,DP600,14.9,23.4,381.5,628.3,1.5,15,0.2,55,0.035,0.02,3.84,49.59,46.58,0.27
DP600_15mm_u15_SB020_SW55_SH08_SR005_MR002,DP600,14.9,23.4,381.5,628.3,1.5,15,0.2,55,0.05,0.02,4.11,50.14,45.75,0.27
DP600_15mm_u15_SB020_SW65_SH08_SR002_MR002,DP600,14.9,23.4,381.5,628.3,1.5,15,0.2,65,0.02,0.02,3.3,56.04,40.66,0.82
DP600_15mm_u15_SB020_SW65_SH08_SR0035_MR00,DP600,14.9,23.4,381.5,628.3,1.5,15,0.2,65,0.035,0.02,3.3,52.47,44.23,0.0
DP600_15mm_u15_SB020_SW65_SH08_SR005_MR002,DP600,14.9,23.4,381.5,628.3,1.5,15,0.2,65,0.05,0.02,3.56,55.34,41.1,0.27
DP600_15mm_u15_SB020_SW75_SH08_SR002_MR002,DP600,14.9,23.4,381.5,628.3,1.5,15,0.2,75,0.02,0.02,3.3,53.02,43.68,0.27
DP600_15mm_u15_SB020_SW75_SH08_SR0035_MR00,DP600,14.9,23.4,381.5,628.3,1.5,15,0.2,75,0.035,0.02,3.29,52.88,43.84,0.27
DP600_15mm_u15_SB020_SW75_SH08_SR005_MR002,DP600,14.9,23.4,381.5,628.3,1.5,15,0.2,75,0.05,0.02,3.56,53.42,43.01,0.27
DP600_15mm_u15_SB030_SW45_SH08_SR002_MR002,DP600,14.9,23.4,381.5,628.3,1.5,15,0.3,45,0.02,0.02,5.22,36.26,58.52,1.1
DP600_15mm_u15_SB030_SW45_SH08_SR0035_MR00,DP600,14.9,23.4,381.5,628.3,1.5,15,0.3,45,0.035,0.02,5.48,35.07,59.45,1.1
DP600_15mm_u15_SB030_SW45_SH08_SR005_MR002,DP600,14.9,23.4,381.5,628.3,1.5,15,0.3,45,0.05,0.02,5.48,36.16,58.36,0.27
DP600_15mm_u15_SB030_SW55_SH08_SR002_MR002,DP600,14.9,23.4,381.5,628.3,1.5,15,0.3,55,0.02,0.02,4.67,37.91,57.42,0.55
DP600_15mm_u15_SB030_SW55_SH08_SR0035_MR00,DP600,14.9,23.4,381.5,628.3,1.5,15,0.3,55,0.035,0.02,4.93,36.44,58.63,0.27
DP600_15mm_u15_SB030_SW55_SH08_SR005_MR002,DP600,14.9,23.4,381.5,628.3,1.5,15,0.3,55,0.05,0.02,5.21,37.53,57.26,0.27
DP600_15mm_u15_SB030_SW65_SH08_SR002_MR002,DP600,14.9,23.4,381.5,628.3,1.5,15,0.3,65,0.02,0.02,4.38,40.55,55.07,0.27
DP600_15mm_u15_SB030_SW65_SH08_SR0035_MR00,DP600,14.9,23.4,381.5,628.3,1.5,15,0.3,65,0.035,0.02,4.93,40.0,55.07,0.55
DP600_15mm_u15_SB030_SW65_SH08_SR005_MR002,DP600,14.9,23.4,381.5,628.3,1.5,15,0.3,65,0.05,0.02,4.66,40.55,54.79,0.82
DP600_15mm_u15_SB030_SW75_SH08_SR002_MR002,DP600,14.9,23.4,381.5,628.3,1.5,15,0.3,75,0.02,0.02,4.38,39.45,56.16,0.0
DP600_15mm_u15_SB030_SW75_SH08_SR0035_MR00,DP600,14.9,23.4,381.5,628.3,1.5,15,0.3,75,0.035,0.02,4.66,38.36,56.99,1.1
DP600_15mm_u15_SB030_SW75_SH08_SR005_MR002,DP600,14.9,23.4,381.5,628.3,1.5,15,0.3,75,0.05,0.02,4.66,38.63,56.71,0.82
DP600_15mm_u15_SB040_SW45_SH08_SR002_MR002,DP600,14.9,23.4,381.5,628.3,1.5,15,0.4,45,0.02,0.02,6.03,30.96,63.01,0.55
DP600_15mm_u15_SB040_SW45_SH08_SR0035_MR00,DP600,14.9,23.4,381.5,628.3,1.5,15,0.4,45,0.035,0.02,6.03,30.68,63.29,0.27
DP600_15mm_u15_SB040_SW45_SH08_SR005_MR002,DP600,14.9,23.4,381.5,628.3,1.5,15,0.4,45,0.05,0.02,6.58,32.05,61.37,0.0
DP600_15mm_u15_SB040_SW55_SH08_SR002_MR002,DP600,14.9,23.4,381.5,628.3,1.5,15,0.4,55,0.02,0.02,5.75,30.68,63.56,0.82
DP600_15mm_u15_SB040_SW55_SH08_SR0035_MR00,DP600,14.9,23.4,381.5,628.3,1.5,15,0.4,55,0.035,0.02,6.03,31.78,62.19,0.27
DP600_15mm_u15_SB040_SW55_SH08_SR005_MR002,DP600,14.9,23.4,381.5,628.3,1.5,15,0.4,55,0.05,0.02,6.58,33.7,59.73,0.27
DP600_15mm_u15_SB040_SW65_SH08_SR002_MR002,DP600,14.9,23.4,381.5,628.3,1.5,15,0.4,65,0.02,0.02,5.48,32.05,62.47,0.82
DP600_15mm_u15_SB040_SW65_SH08_SR0035_MR00,DP600,14.9,23.4,381.5,628.3,1.5,15,0.4,65,0.035,0.02,6.03,32.33,61.64,0.27
DP600_15mm_u15_SB040_SW65_SH08_SR005_MR002,DP600,14.9,23.4,381.5,628.3,1.5,15,0.4,65,0.05,0.02,6.3,33.42,60.27,0.27
DP600_15mm_u15_SB040_SW75_SH08_SR002_MR002,DP600,14.9,23.4,381.5,628.3,1.5,15,0.4,75,0.02,0.02,5.49,31.59,62.91,0.0
DP600_15mm_u15_SB040_SW75_SH08_SR0035_MR00,DP600,14.9,23.4,381.5,628.3,1.5,15,0.4,75,0.035,0.02,6.03,29.86,64.11,0.27
DP600_15mm_u15_SB040_SW75_SH08_SR005_MR002,DP600,14.9,23.4,381.5,628.3,1.5,15,0.4,75,0.05,0.02,6.3,32.6,61.1,2.19
DP600_15mm_u15_SB050_SW45_SH08_SR002_MR002,DP600,14.9,23.4,381.5,628.3,1.5,15,0.5,45,0.02,0.02,6.58,28.22,65.21,0.27
DP600_15mm_u15_SB050_SW45_SH08_SR0035_MR00,DP600,14.9,23.4,381.5,628.3,1.5,15,0.5,45,0.035,0.02,6.85,28.22,64.93,0.27
DP600_15mm_u15_SB050_SW45_SH08_SR005_MR002,DP600,14.9,23.4,381.5,628.3,1.5,15,0.5,45,0.05,0.02,7.4,30.14,62.47,1.1
DP600_15mm_u15_SB050_SW55_SH08_SR002_MR002,DP600,14.9,23.4,381.5,628.3,1.5,15,0.5,55,0.02,0.02,6.3,27.12,66.58,0.82
DP600_15mm_u15_SB050_SW55_SH08_SR0035_MR00,DP600,14.9,23.4,381.5,628.3,1.5,15,0.5,55,0.035,0.02,7.12,29.86,63.01,0.27
DP600_15mm_u15_SB050_SW55_SH08_SR005_MR002,DP600,14.9,23.4,381.5,628.3,1.5,15,0.5,55,0.05,0.02,7.12,30.41,62.47,0.27
DP600_15mm_u15_SB050_SW65_SH08_SR002_MR002,DP600,14.9,23.4,381.5,628.3,1.5,15,0.5,65,0.02,0.02,6.59,27.2,66.21,0.55
DP600_15mm_u15_SB050_SW65_SH08_SR0035_MR00,DP600,14.9,23.4,381.5,628.3,1.5,15,0.5,65,0.035,0.02,6.85,28.22,64.93,0.82
DP600_15mm_u15_SB050_SW65_SH08_SR005_MR002,DP600,14.9,23.4,381.5,628.3,1.5,15,0.5,65,0.05,0.02,7.4,30.96,61.64,0.27
DP600_15mm_u15_SB050_SW75_SH08_SR002_MR002,DP600,14.9,23.4,381.5,628.3,1.5,15,0.5,75,0.02,0.02,6.58,27.95,65.48,0.0
DP600_15mm_u15_SB050_SW75_SH08_SR0035_MR00,DP600,14.9,23.4,381.5,628.3,1.5,15,0.5,75,0.035,0.02,6.85,30.14,63.01,0.0
DP600_15mm_u15_SB050_SW75_SH08_SR005_MR002,DP600,14.9,23.4,381.5,628.3,1.5,15,0.5,75,0.05,0.02,7.4,30.41,62.19,0.55
DP600_1mm_u10_SB010_SW45_SH08_SR002_MR001,DP600,14.9,23.4,381.5,628.3,1.0,10,0.1,45,0.02,0.02,3.59,47.41,49.0,0.8
DP600_1mm_u10_SB010_SW45_SH08_SR0035_MR00,DP600,14.9,23.4,381.5,628.3,1.0,10,0.1,45,0.035,0.02,3.98,48.61,47.41,0.8
DP600_1mm_u10_SB010_SW45_SH08_SR005_MR001,DP600,14.9,23.4,381.5,628.3,1.0,10,0.1,45,0.05,0.02,3.98,51.79,44.22,0.4
DP600_1mm_u10_SB010_SW55_SH08_SR002_MR001,DP600,14.9,23.4,381.5,628.3,1.0,10,0.1,55,0.02,0.02,3.17,56.35,40.48,0.0
DP600_1mm_u10_SB010_SW55_SH08_SR0035_MR00,DP600,14.9,23.4,381.5,628.3,1.0,10,0.1,55,0.035,0.02,3.17,56.35,40.48,0.0
DP600_1mm_u10_SB010_SW55_SH08_SR005_MR001,DP600,14.9,23.4,381.5,628.3,1.0,10,0.1,55,0.05,0.02,3.17,58.73,38.1,0.0
DP600_1mm_u10_SB010_SW65_SH08_SR002_MR001,DP600,14.9,23.4,381.5,628.3,1.0,10,0.1,65,0.02,0.02,2.39,61.75,35.86,0.0
DP600_1mm_u10_SB010_SW65_SH08_SR0035_MR00,DP600,14.9,23.4,381.5,628.3,1.0,10,0.1,65,0.035,0.02,2.39,64.54,33.07,0.0
DP600_1mm_u10_SB010_SW65_SH08_SR005_MR001,DP600,14.9,23.4,381.5,628.3,1.0,10,0.1,65,0.05,0.02,2.39,66.53,31.08,0.0
DP600_1mm_u10_SB010_SW75_SH08_SR002_MR001,DP600,14.9,23.4,381.5,628.3,1.0,10,0.1,75,0.02,0.02,1.99,68.53,29.48,0.0
DP600_1mm_u10_SB010_SW75_SH08_SR0035_MR00,DP600,14.9,23.4,381.5,628.3,1.0,10,0.1,75,0.035,0.02,1.59,69.32,29.08,0.0
DP600_1mm_u10_SB010_SW75_SH08_SR005_MR001,DP600,14.9,23.4,381.5,628.3,1.0,10,0.1,75,0.05,0.02,1.59,68.53,29.88,0.0
DP600_1mm_u10_SB020_SW45_SH08_SR002_MR001,DP600,14.9,23.4,381.5,628.3,1.0,10,0.2,45,0.02,0.02,5.16,42.06,52.78,0.0
DP600_1mm_u10_SB020_SW45_SH08_SR0035_MR00,DP600,14.9,23.4,381.5,628.3,1.0,10,0.2,45,0.035,0.02,5.16,42.46,52.38,0.0
DP600_1mm_u10_SB020_SW45_SH08_SR005_MR001,DP600,14.9,23.4,381.5,628.3,1.0,10,0.2,45,0.05,0.02,5.18,43.82,51.0,0.0
DP600_1mm_u10_SB020_SW55_SH08_SR002_MR001,DP600,14.9,23.4,381.5,628.3,1.0,10,0.2,55,0.02,0.02,4.78,42.63,52.59,0.0
DP600_1mm_u10_SB020_SW55_SH08_SR0035_MR00,DP600,14.9,23.4,381.5,628.3,1.0,10,0.2,55,0.035,0.02,4.76,45.24,50.0,0.0
DP600_1mm_u10_SB020_SW55_SH08_SR005_MR001,DP600,14.9,23.4,381.5,628.3,1.0,10,0.2,55,0.05,0.02,5.16,44.84,50.0,0.0
DP600_1mm_u10_SB020_SW65_SH08_SR002_MR001,DP600,14.9,23.4,381.5,628.3,1.0,10,0.2,65,0.02,0.02,4.37,44.44,51.19,0.0
DP600_1mm_u10_SB020_SW65_SH08_SR005_MR001,DP600,14.9,23.4,381.5,628.3,1.0,10,0.2,65,0.05,0.02,4.76,45.63,49.6,0.0
DP600_1mm_u10_SB020_SW75_SH08_SR002_MR001,DP600,14.9,23.4,381.5,628.3,1.0,10,0.2,75,0.02,0.02,3.97,46.43,49.6,0.0
DP600_1mm_u10_SB020_SW75_SH08_SR0035_MR00,DP600,14.9,23.4,381.5,628.3,1.0,10,0.2,75,0.035,0.02,4.37,46.03,49.6,0.0
DP600_1mm_u10_SB020_SW75_SH08_SR005_MR001,DP600,14.9,23.4,381.5,628.3,1.0,10,0.2,75,0.05,0.02,4.37,48.41,47.22,0.0
DP600_1mm_u10_SB030_SW45_SH08_SR002_MR001,DP600,14.9,23.4,381.5,628.3,1.0,10,0.3,45,0.02,0.02,6.35,33.73,59.92,0.0
DP600_1mm_u10_SB030_SW45_SH08_SR0035_MR00,DP600,14.9,23.4,381.5,628.3,1.0,10,0.3,45,0.035,0.02,6.37,36.65,56.97,0.4
DP600_1mm_u10_SB030_SW55_SH08_SR002_MR001,DP600,14.9,23.4,381.5,628.3,1.0,10,0.3,55,0.02,0.02,5.98,33.86,60.16,0.0
DP600_1mm_u10_SB030_SW55_SH08_SR0035_MR00,DP600,14.9,23.4,381.5,628.3,1.0,10,0.3,55,0.035,0.02,6.35,36.11,57.54,0.0
DP600_1mm_u10_SB030_SW55_SH08_SR005_MR001,DP600,14.9,23.4,381.5,628.3,1.0,10,0.3,55,0.05,0.02,6.75,35.71,57.54,0.0
DP600_1mm_u10_SB030_SW65_SH08_SR002_MR001,DP600,14.9,23.4,381.5,628.3,1.0,10,0.3,65,0.02,0.02,6.35,36.9,56.75,0.0
DP600_1mm_u10_SB030_SW65_SH08_SR0035_MR00,DP600,14.9,23.4,381.5,628.3,1.0,10,0.3,65,0.035,0.02,6.35,36.11,57.54,0.0
DP600_1mm_u10_SB030_SW65_SH08_SR005_MR001,DP600,14.9,23.4,381.5,628.3,1.0,10,0.3,65,0.05,0.02,6.37,40.24,53.39,0.0
DP600_1mm_u10_SB030_SW75_SH08_SR002_MR001,DP600,14.9,23.4,381.5,628.3,1.0,10,0.3,75,0.02,0.02,5.95,36.51,57.54,0.0
DP600_1mm_u10_SB030_SW75_SH08_SR0035_MR00,DP600,14.9,23.4,381.5,628.3,1.0,10,0.3,75,0.035,0.02,5.98,39.84,54.18,0.4
DP600_1mm_u10_SB030_SW75_SH08_SR005_MR001,DP600,14.9,23.4,381.5,628.3,1.0,10,0.3,75,0.05,0.02,6.37,38.25,55.38,0.0
DP600_1mm_u10_SB040_SW45_SH08_SR002_MR001,DP600,14.9,23.4,381.5,628.3,1.0,10,0.4,45,0.02,0.02,6.77,31.47,61.75,0.4
DP600_1mm_u10_SB040_SW45_SH08_SR0035_MR00,DP600,14.9,23.4,381.5,628.3,1.0,10,0.4,45,0.035,0.02,7.54,32.14,60.32,0.0
DP600_1mm_u10_SB040_SW45_SH08_SR005_MR001,DP600,14.9,23.4,381.5,628.3,1.0,10,0.4,45,0.05,0.02,7.57,31.87,60.56,0.8
DP600_1mm_u10_SB040_SW55_SH08_SR002_MR001,DP600,14.9,23.4,381.5,628.3,1.0,10,0.4,55,0.02,0.02,7.17,31.87,60.96,0.0
DP600_1mm_u10_SB040_SW55_SH08_SR0035_MR00,DP600,14.9,23.4,381.5,628.3,1.0,10,0.4,55,0.035,0.02,7.17,32.27,60.56,0.0
DP600_1mm_u10_SB040_SW55_SH08_SR005_MR001,DP600,14.9,23.4,381.5,628.3,1.0,10,0.4,55,0.05,0.02,7.57,32.27,60.16,0.8
DP600_1mm_u10_SB040_SW65_SH08_SR002_MR001,DP600,14.9,23.4,381.5,628.3,1.0,10,0.4,65,0.02,0.02,6.77,31.08,62.15,0.0
DP600_1mm_u10_SB040_SW65_SH08_SR0035_MR00,DP600,14.9,23.4,381.5,628.3,1.0,10,0.4,65,0.035,0.02,6.77,32.27,60.96,0.4
DP600_1mm_u10_SB040_SW65_SH08_SR005_MR001,DP600,14.9,23.4,381.5,628.3,1.0,10,0.4,65,0.05,0.02,7.57,34.66,57.77,0.0
DP600_1mm_u10_SB040_SW75_SH08_SR002_MR001,DP600,14.9,23.4,381.5,628.3,1.0,10,0.4,75,0.02,0.02,6.77,30.68,62.55,0.0
DP600_1mm_u10_SB040_SW75_SH08_SR005_MR001,DP600,14.9,23.4,381.5,628.3,1.0,10,0.4,75,0.05,0.02,7.17,33.47,59.36,0.0
DP600_1mm_u10_SB050_SW45_SH08_SR002_MR001,DP600,14.9,23.4,381.5,628.3,1.0,10,0.5,45,0.02,0.02,7.17,29.48,63.35,0.0
DP600_1mm_u10_SB050_SW45_SH08_SR0035_MR00,DP600,14.9,23.4,381.5,628.3,1.0,10,0.5,45,0.035,0.02,7.97,31.08,60.96,0.0
DP600_1mm_u10_SB050_SW45_SH08_SR005_MR001,DP600,14.9,23.4,381.5,628.3,1.0,10,0.5,45,0.05,0.02,7.97,29.48,62.55,1.2
DP600_1mm_u10_SB050_SW55_SH08_SR002_MR001,DP600,14.9,23.4,381.5,628.3,1.0,10,0.5,55,0.02,0.02,7.17,27.49,65.34,0.8
DP600_1mm_u10_SB050_SW55_SH08_SR0035_MR00,DP600,14.9,23.4,381.5,628.3,1.0,10,0.5,55,0.035,0.02,7.57,29.48,62.95,0.0
DP600_1mm_u10_SB050_SW55_SH08_SR005_MR001,DP600,14.9,23.4,381.5,628.3,1.0,10,0.5,55,0.05,0.02,7.97,31.47,60.56,0.0
DP600_1mm_u10_SB050_SW65_SH08_SR002_MR001,DP600,14.9,23.4,381.5,628.3,1.0,10,0.5,65,0.02,0.02,7.17,31.08,61.75,0.4
DP600_1mm_u10_SB050_SW75_SH08_SR002_MR001,DP600,14.9,23.4,381.5,628.3,1.0,10,0.5,75,0.02,0.02,7.17,30.28,62.55,0.4
DP600_1mm_u10_SB050_SW75_SH08_SR0035_MR00,DP600,14.9,23.4,381.5,628.3,1.0,10,0.5,75,0.035,0.02,7.54,29.37,63.1,0.0
DP600_1mm_u10_SB050_SW75_SH08_SR005_MR001,DP600,14.9,23.4,381.5,628.3,1.0,10,0.5,75,0.05,0.02,7.97,30.28,61.75,0.4
DP600_1mm_u15_SB010_SW45_SH08_SR002_MR001,DP600,14.9,23.4,381.5,628.3,1.0,15,0.1,45,0.02,0.02,4.38,52.59,43.03,0.4
DP600_1mm_u15_SB010_SW45_SH08_SR0035_MR00,DP600,14.9,23.4,381.5,628.3,1.0,15,0.1,45,0.035,0.02,4.38,51.79,43.82,0.0
DP600_1mm_u15_SB010_SW45_SH08_SR005_MR001,DP600,14.9,23.4,381.5,628.3,1.0,15,0.1,45,0.05,0.02,4.38,54.18,41.43,0.0
DP600_1mm_u15_SB010_SW55_SH08_SR002_MR001,DP600,14.9,23.4,381.5,628.3,1.0,15,0.1,55,0.02,0.02,3.19,62.95,33.86,0.8
DP600_1mm_u15_SB010_SW55_SH08_SR0035_MR00,DP600,14.9,23.4,381.5,628.3,1.0,15,0.1,55,0.035,0.02,3.19,64.14,32.67,0.8
DP600_1mm_u15_SB010_SW55_SH08_SR005_MR001,DP600,14.9,23.4,381.5,628.3,1.0,15,0.1,55,0.05,0.02,3.59,64.14,32.27,0.4
DP600_1mm_u15_SB010_SW65_SH08_SR002_MR001,DP600,14.9,23.4,381.5,628.3,1.0,15,0.1,65,0.02,0.02,2.39,69.72,27.89,3.98
DP600_1mm_u15_SB010_SW65_SH08_SR0035_MR00,DP600,14.9,23.4,381.5,628.3,1.0,15,0.1,65,0.035,0.02,2.39,72.51,25.1,2.79
DP600_1mm_u15_SB010_SW65_SH08_SR005_MR001,DP600,14.9,23.4,381.5,628.3,1.0,15,0.1,65,0.05,0.02,2.39,73.31,24.3,1.99
DP600_1mm_u15_SB010_SW75_SH08_SR002_MR001,DP600,14.9,23.4,381.5,628.3,1.0,15,0.1,75,0.02,0.02,2.39,79.68,17.93,2.39
DP600_1mm_u15_SB010_SW75_SH08_SR0035_MR00,DP600,14.9,23.4,381.5,628.3,1.0,15,0.1,75,0.035,0.02,1.99,78.88,19.12,2.39
DP600_1mm_u15_SB010_SW75_SH08_SR005_MR001,DP600,14.9,23.4,381.5,628.3,1.0,15,0.1,75,0.05,0.02,1.99,77.29,20.72,0.4
DP600_1mm_u15_SB020_SW45_SH08_SR002_MR001,DP600,14.9,23.4,381.5,628.3,1.0,15,0.2,45,0.02,0.02,5.98,41.43,52.59,0.0
DP600_1mm_u15_SB020_SW45_SH08_SR0035_MR00,DP600,14.9,23.4,381.5,628.3,1.0,15,0.2,45,0.035,0.02,5.98,40.24,53.78,0.8
DP600_1mm_u15_SB020_SW45_SH08_SR005_MR001,DP600,14.9,23.4,381.5,628.3,1.0,15,0.2,45,0.05,0.02,6.35,40.87,52.78,0.0
DP600_1mm_u15_SB020_SW55_SH08_SR002_MR001,DP600,14.9,23.4,381.5,628.3,1.0,15,0.2,55,0.02,0.02,5.18,43.03,51.79,0.0
DP600_1mm_u15_SB020_SW55_SH08_SR0035_MR00,DP600,14.9,23.4,381.5,628.3,1.0,15,0.2,55,0.035,0.02,5.95,42.46,51.59,0.0
DP600_1mm_u15_SB020_SW55_SH08_SR005_MR001,DP600,14.9,23.4,381.5,628.3,1.0,15,0.2,55,0.05,0.02,5.95,43.65,50.4,0.0
DP600_1mm_u15_SB020_SW65_SH08_SR002_MR001,DP600,14.9,23.4,381.5,628.3,1.0,15,0.2,65,0.02,0.02,5.16,43.25,51.59,0.0
DP600_1mm_u15_SB020_SW65_SH08_SR0035_MR00,DP600,14.9,23.4,381.5,628.3,1.0,15,0.2,65,0.035,0.02,5.56,45.24,49.21,0.0
DP600_1mm_u15_SB020_SW65_SH08_SR005_MR001,DP600,14.9,23.4,381.5,628.3,1.0,15,0.2,65,0.05,0.02,5.58,46.61,47.81,0.8
DP600_1mm_u15_SB020_SW75_SH08_SR002_MR001,DP600,14.9,23.4,381.5,628.3,1.0,15,0.2,75,0.02,0.02,4.78,43.43,51.79,0.0
DP600_1mm_u15_SB020_SW75_SH08_SR0035_MR00,DP600,14.9,23.4,381.5,628.3,1.0,15,0.2,75,0.035,0.02,5.18,43.82,51.0,0.0
DP600_1mm_u15_SB020_SW75_SH08_SR005_MR001,DP600,14.9,23.4,381.5,628.3,1.0,15,0.2,75,0.05,0.02,5.16,45.24,49.6,0.0
DP600_1mm_u15_SB030_SW45_SH08_SR002_MR001,DP600,14.9,23.4,381.5,628.3,1.0,15,0.3,45,0.02,0.02,7.17,30.68,62.15,0.0
DP600_1mm_u15_SB030_SW45_SH08_SR0035_MR00,DP600,14.9,23.4,381.5,628.3,1.0,15,0.3,45,0.035,0.02,7.94,30.16,61.9,0.0
DP600_1mm_u15_SB030_SW45_SH08_SR005_MR001,DP600,14.9,23.4,381.5,628.3,1.0,15,0.3,45,0.05,0.02,8.33,30.56,61.11,0.0
DP600_1mm_u15_SB030_SW55_SH08_SR002_MR001,DP600,14.9,23.4,381.5,628.3,1.0,15,0.3,55,0.02,0.02,7.17,31.08,61.75,0.0
DP600_1mm_u15_SB030_SW55_SH08_SR0035_MR00,DP600,14.9,23.4,381.5,628.3,1.0,15,0.3,55,0.035,0.02,7.57,32.67,59.76,0.4
DP600_1mm_u15_SB030_SW55_SH08_SR005_MR001,DP600,14.9,23.4,381.5,628.3,1.0,15,0.3,55,0.05,0.02,7.97,30.28,61.75,0.0
DP600_1mm_u15_SB030_SW65_SH08_SR002_MR001,DP600,14.9,23.4,381.5,628.3,1.0,15,0.3,65,0.02,0.02,7.14,32.14,60.71,0.0
DP600_1mm_u15_SB030_SW65_SH08_SR0035_MR00,DP600,14.9,23.4,381.5,628.3,1.0,15,0.3,65,0.035,0.02,7.57,31.87,60.56,0.0
DP600_1mm_u15_SB030_SW65_SH08_SR005_MR001,DP600,14.9,23.4,381.5,628.3,1.0,15,0.3,65,0.05,0.02,7.94,32.94,59.13,0.0
DP600_1mm_u15_SB030_SW75_SH08_SR002_MR001,DP600,14.9,23.4,381.5,628.3,1.0,15,0.3,75,0.02,0.02,7.14,31.75,61.11,0.0
DP600_1mm_u15_SB030_SW75_SH08_SR0035_MR00,DP600,14.9,23.4,381.5,628.3,1.0,15,0.3,75,0.035,0.02,7.54,31.75,60.71,0.0
DP600_1mm_u15_SB030_SW75_SH08_SR005_MR001,DP600,14.9,23.4,381.5,628.3,1.0,15,0.3,75,0.05,0.02,7.94,33.73,58.33,0.0
DP600_1mm_u15_SB040_SW45_SH08_SR002_MR001,DP600,14.9,23.4,381.5,628.3,1.0,15,0.4,45,0.02,0.02,8.76,29.88,61.35,0.4
DP600_1mm_u15_SB040_SW45_SH08_SR0035_MR00,DP600,14.9,23.4,381.5,628.3,1.0,15,0.4,45,0.035,0.02,9.16,27.49,63.35,0.4
DP600_1mm_u15_SB040_SW45_SH08_SR005_MR001,DP600,14.9,23.4,381.5,628.3,1.0,15,0.4,45,0.05,0.02,9.52,26.98,63.49,0.0
DP600_1mm_u15_SB040_SW55_SH08_SR002_MR001,DP600,14.9,23.4,381.5,628.3,1.0,15,0.4,55,0.02,0.02,8.73,27.38,63.89,0.0
DP600_1mm_u15_SB040_SW55_SH08_SR0035_MR00,DP600,14.9,23.4,381.5,628.3,1.0,15,0.4,55,0.035,0.02,8.76,28.29,62.95,0.0
DP600_1mm_u15_SB040_SW55_SH08_SR005_MR001,DP600,14.9,23.4,381.5,628.3,1.0,15,0.4,55,0.05,0.02,9.56,31.47,58.96,0.8
DP600_1mm_u15_SB040_SW65_SH08_SR002_MR001,DP600,14.9,23.4,381.5,628.3,1.0,15,0.4,65,0.02,0.02,8.37,27.89,63.75,0.8
DP600_1mm_u15_SB040_SW65_SH08_SR0035_MR00,DP600,14.9,23.4,381.5,628.3,1.0,15,0.4,65,0.035,0.02,8.37,26.69,64.94,0.0
DP600_1mm_u15_SB040_SW65_SH08_SR005_MR001,DP600,14.9,23.4,381.5,628.3,1.0,15,0.4,65,0.05,0.02,9.16,28.29,62.55,0.0
DP600_1mm_u15_SB040_SW75_SH08_SR002_MR001,DP600,14.9,23.4,381.5,628.3,1.0,15,0.4,75,0.02,0.02,8.06,29.03,62.9,0.0
DP600_1mm_u15_SB040_SW75_SH08_SR0035_MR00,DP600,14.9,23.4,381.5,628.3,1.0,15,0.4,75,0.035,0.02,9.13,27.78,63.1,0.0
DP600_1mm_u15_SB040_SW75_SH08_SR005_MR001,DP600,14.9,23.4,381.5,628.3,1.0,15,0.4,75,0.05,0.02,9.52,26.19,64.29,0.0
DP600_1mm_u15_SB050_SW45_SH08_SR002_MR001,DP600,14.9,23.4,381.5,628.3,1.0,15,0.5,45,0.02,0.02,8.47,25.4,66.13,0.0
DP600_1mm_u15_SB050_SW45_SH08_SR0035_MR00,DP600,14.9,23.4,381.5,628.3,1.0,15,0.5,45,0.035,0.02,9.52,27.78,62.7,0.0
